Repository: yesiqiu117-web/sic-epitaxy-thickness-modeling

# 碳化硅/硅外延层厚度反演

本项目对应 **2025 年全国大学生数学建模竞赛 B 题：碳化硅外延层厚度的确定**。仓库已集成附件 1—4，并实现双光束模型、修正波数、FFT 初值、峰谷级次回归、Hilbert 相位、双角度联合拟合、多光束诊断、TMM 敏感性、分块 Bootstrap 和参数敏感性分析。

## 最终结果

| 材料 | 建议报告值 | 条件 Bootstrap 95% 区间 | 推荐解释区间 |
|---|---:|---:|---:|
| SiC | **7.48 μm** | 7.458–7.492 μm | 7.44–7.51 μm |
| Si | **3.47 μm** | 3.450–3.520 μm | 3.43–3.57 μm |

- SiC：10°、15°及峰、谷、Hilbert 结果一致性较好；多光束波形特征未造成显著厚度偏差。
- Si：存在显著非正弦与峰谷分离，最终结果应表述为**基频峰位的多光束稳健估计**，不应声称 TMM 参数已经被唯一反演。

详细评估见 [`docs/final_result_assessment.md`](docs/final_result_assessment.md)。

## 完整目录说明

每个文件的用途、输入输出关系和 GitHub 提交建议见：

- [`仓库目录与文件说明.md`](仓库目录与文件说明.md)

## 运行环境

- Python 3.10+
- NumPy、Pandas、SciPy、Matplotlib、PyYAML、OpenPyXL

安装：

```bash
python -m venv .venv

# Windows
.venv\Scripts\activate

# macOS/Linux
source .venv/bin/activate

pip install -r requirements.txt
pip install -e .
```

## 运行方式

快速读取已有结果并重新生成总表：

```bash
python scripts/run_all.py --quiet
```

从四个附件完整重算：

```bash
python scripts/run_all.py --recompute --quiet
```

分别运行：

```bash
python scripts/run_q2_sic.py
python scripts/run_q3_si.py
```

运行测试：

```bash
pytest -q
```

当前测试结果：

```text
12 passed
```

## 主要输出

```text
outputs/reports/final_results.md
outputs/reports/q2_sic_summary.json
outputs/reports/q3_si_summary.json
outputs/tables/final_results.csv
outputs/figures/
```

## 结论边界

Bootstrap 区间是在当前折射率、预处理、频段和基频选择固定条件下得到的统计区间，不覆盖全部光学常数和模型选择误差。题目未提供衬底完整掺杂与复折射率信息，因此 TMM 参数扫描用于敏感性说明，而不是唯一物理参数反演。

File: configs/base.yaml
project:
  random_seed: 2025

paths:
  raw_dir: data/raw
  output_dir: outputs

preprocessing:
  drop_first_zero: true
  hampel_window: 7
  hampel_sigma: 3.5
  sg_window: 21
  sg_polyorder: 3
  baseline_degree: 3
  baseline_iterations: 6
  envelope_window: 301
  envelope_polyorder: 2
  min_envelope_fraction: 0.08

estimation:
  thickness_bounds_um: [1.0, 1000.0]
  peak_prominence: 0.25
  peak_distance: 8
  fft_min_cycles: 2.0
  hilbert_band_ratio: [0.55, 1.45]
  robust_loss: soft_l1
  max_nfev: 5000
  phase_starts: [-3.1415926, -1.5707963, 0.0, 1.5707963]

uncertainty:
  bootstrap_enabled: true
  bootstrap_repeats: 400
  block_size: 80
  confidence_level: 0.95
  sensitivity_enabled: true
  tmm_scan:
    enabled: true

multibeam:
  # 必须同时满足峰谷厚度分离、二次谐波和高可见度，避免仅凭BIC误判。
  peak_valley_pct: 1.0
  h2_h1: 0.04
  visibility: 0.12
  delta_bic: 10.0

plotting:
  dpi: 180

File: configs/q2_sic.yaml
extends: configs/base.yaml
analysis_name: q2_sic
material: SiC

# 4H-SiC 透明区采用一声子 TO-LO 因子化介电函数。
# ε∞≈6.52；TO/LO 频率参考 Mainali et al. (2024)。
refractive_index:
  layer:
    model: phonon_tolo
    epsilon_inf: 6.52
    to_cm1: 797.7
    lo_cm1: 992.1
    gamma_cm1: 4.0
  # 衬底掺杂信息未知，使用轻微的有效折射率/吸收修正，仅用于 TMM 敏感性分析。
  substrate:
    model: phonon_tolo
    epsilon_inf: 6.52
    to_cm1: 797.7
    lo_cm1: 992.1
    gamma_cm1: 8.0
    n_scale: 1.02
    kappa_offset: 0.01

fit:
  primary_range_cm1: [1500.0, 4000.0]
  validation_ranges_cm1:
    - [1100.0, 1500.0]
    - [1800.0, 2800.0]
    - [2800.0, 4000.0]
  run_tmm_correction: true
  fit_kappa_scale: false
  # SiC峰、谷和Hilbert结果高度一致，使用基频共识作为最终结果。
  final_estimator: fundamental_consensus

uncertainty:
  tmm_scan:
    enabled: true
    axes:
      n_scale: [1.00, 1.02, 1.04]
      kappa_offset: [0.00, 0.01, 0.03]

datasets:
  - name: sic_10deg
    filename: 附件1.xlsx
    angle_deg: 10.0
  - name: sic_15deg
    filename: 附件2.xlsx
    angle_deg: 15.0

File: configs/q3_si.yaml
extends: configs/base.yaml
analysis_name: q3_si
material: Si

# 室温硅折射率使用 Chandler-Horowitz & Amirtharaj (2005) 的中红外公式。
refractive_index:
  layer:
    model: chandler_horowitz_si
    kappa: 0.0005
  # 衬底掺杂未知：TMM 中仅作有效参数化，正式论文应做敏感性区间而非唯一认定。
  substrate:
    model: chandler_horowitz_si
    kappa: 0.02
    n_offset: 0.04

fit:
  primary_range_cm1: [550.0, 3500.0]
  validation_ranges_cm1:
    - [550.0, 1500.0]
    - [1500.0, 2500.0]
    - [2500.0, 3500.0]
  fit_kappa_scale: false
  # 多光束情况下峰位比波谷/全波形更稳定，最终采用峰坐标修正。
  final_estimator: peak_only

uncertainty:
  tmm_scan:
    enabled: true
    axes:
      n_offset: [0.00, 0.04, 0.08]
      kappa: [0.005, 0.02, 0.05]

datasets:
  - name: si_10deg
    filename: 附件3.xlsx
    angle_deg: 10.0
  - name: si_15deg
    filename: 附件4.xlsx
    angle_deg: 15.0

File: configs/synthetic_si.yaml
extends: configs/base.yaml
analysis_name: synthetic_si
material: Si
paths:
  raw_dir: data/synthetic
  output_dir: outputs/synthetic
refractive_index:
  layer: {model: constant, n: 3.42, kappa: 0.003}
  substrate: {model: constant, n: 3.55, kappa: 0.025}
fit:
  primary_range_cm1: [550.0, 3500.0]
  validation_ranges_cm1: [[550.0, 1500.0], [1500.0, 2500.0], [2500.0, 3500.0]]
  fit_kappa_scale: true
  kappa_scale_bounds: [0.2, 5.0]
datasets:
  - {name: synthetic_si_10deg, filename: synthetic_附件3.xlsx, angle_deg: 10.0}
  - {name: synthetic_si_15deg, filename: synthetic_附件4.xlsx, angle_deg: 15.0}

File: configs/synthetic_sic.yaml
extends: configs/base.yaml
analysis_name: synthetic_sic
material: SiC
paths:
  raw_dir: data/synthetic
  output_dir: outputs/synthetic
refractive_index:
  layer: {model: constant, n: 2.60, kappa: 0.0}
  substrate: {model: constant, n: 2.68, kappa: 0.0}
fit:
  primary_range_cm1: [1500.0, 4000.0]
  validation_ranges_cm1: [[1500.0, 2600.0], [2600.0, 4000.0]]
  run_tmm_correction: true
  fit_kappa_scale: false
datasets:
  - {name: synthetic_sic_10deg, filename: synthetic_附件1.xlsx, angle_deg: 10.0}
  - {name: synthetic_sic_15deg, filename: synthetic_附件2.xlsx, angle_deg: 15.0}
