Repository: yesiqiu117-web/sic-epitaxy-thickness-modeling

# 碳化硅/硅外延层厚度反演

本项目对应 **2025 年全国大学生数学建模竞赛 B 题：碳化硅外延层厚度的确定**。仓库已集成附件 1—4，并实现双光束模型、修正波数、FFT 初值、峰谷级次回归、Hilbert 相位、双角度联合拟合、多光束诊断、TMM 敏感性、分块 Bootstrap 和参数敏感性分析。

## 最终结果

| 材料 | 建议报告值 | 条件 Bootstrap 95% 区间 | 推荐解释区间 |
|---|---:|---:|---:|
| SiC | **7.48 μm** | 7.458–7.492 μm | 7.44–7.51 μm |
| Si | **3.47 μm** | 3.450–3.520 μm | 3.43–3.57 μm |

- SiC：10°、15°及峰、谷、Hilbert 结果一致性较好；多光束波形特征未造成显著厚度偏差。
- Si：存在显著非正弦与峰谷分离，最终结果应表述为**基频峰位的多光束稳健估计**，不应声称 TMM 参数已经被唯一反演。

详细评估见 [`docs/final_result_assessment.md`](docs/final_result_assessment.md)。

## 完整目录说明

每个文件的用途、输入输出关系和 GitHub 提交建议见：

- [`仓库目录与文件说明.md`](仓库目录与文件说明.md)

## 运行环境

- Python 3.10+
- NumPy、Pandas、SciPy、Matplotlib、PyYAML、OpenPyXL

安装：

```bash
python -m venv .venv

# Windows
.venv\Scripts\activate

# macOS/Linux
source .venv/bin/activate

pip install -r requirements.txt
pip install -e .
```

## 运行方式

快速读取已有结果并重新生成总表：

```bash
python scripts/run_all.py --quiet
```

从四个附件完整重算：

```bash
python scripts/run_all.py --recompute --quiet
```

分别运行：

```bash
python scripts/run_q2_sic.py
python scripts/run_q3_si.py
```

运行测试：

```bash
pytest -q
```

当前测试结果：

```text
12 passed
```

## 主要输出

```text
outputs/reports/final_results.md
outputs/reports/q2_sic_summary.json
outputs/reports/q3_si_summary.json
outputs/tables/final_results.csv
outputs/figures/
```

## 结论边界

Bootstrap 区间是在当前折射率、预处理、频段和基频选择固定条件下得到的统计区间，不覆盖全部光学常数和模型选择误差。题目未提供衬底完整掺杂与复折射率信息，因此 TMM 参数扫描用于敏感性说明，而不是唯一物理参数反演。

# Intermediate artifacts: q2_sic

These files are automatically generated by the existing numerical pipeline.
They are audit products only: exporting them does not change any model, parameter, or final thickness.

## Dataset-level evidence

### `sic_10deg/`

- `preprocessing.csv`: raw input within the modeling band, Hampel-cleaned, smoothed, baseline, residual, envelope, normalized fringe, and outlier flags.
- `fft_spectrum.csv`: complete FFT spectrum, candidate peaks, and selected fundamental.
- `peak_regression.csv` / `valley_regression.csv`: extrema coordinates, assigned interference orders, fitted orders, and residuals.
- `hilbert_phase.csv`: filtered fundamental signal, unwrapped phase, fitted phase, and residuals.
- matching `*_summary.json`: compact numerical summaries.

### `sic_15deg/`

- `preprocessing.csv`: raw input within the modeling band, Hampel-cleaned, smoothed, baseline, residual, envelope, normalized fringe, and outlier flags.
- `fft_spectrum.csv`: complete FFT spectrum, candidate peaks, and selected fundamental.
- `peak_regression.csv` / `valley_regression.csv`: extrema coordinates, assigned interference orders, fitted orders, and residuals.
- `hilbert_phase.csv`: filtered fundamental signal, unwrapped phase, fitted phase, and residuals.
- matching `*_summary.json`: compact numerical summaries.

## Joint model evidence

`joint_models/` contains observed, fitted, and residual values for the two-beam, three-harmonic, and TMM models, together with one JSON summary per model.

Final publication-ready figures remain in `outputs/figures/`; final summary tables remain in `outputs/tables/`.

File: data/artifacts/q2_sic/joint_models/harmonic3_summary.json
{
  "model": "harmonic3",
  "method": "joint_harmonic_k3",
  "thickness_um": 7.540677770226443,
  "success": true,
  "metrics": {
    "rmse": 0.1406009893606244,
    "rss": 205.00077822926318,
    "bic": -40420.1854163504,
    "objective": 205.00077822885316,
    "n_parameters": 29.0
  },
  "parameters": {
    "max_harmonic": 3,
    "optimizer": "profiled_fourier_scalar_search",
    "fit_domain": "normalized_fringe",
    "search_interval_um": [
      5.386410678790971,
      9.575841206739504
    ],
    "coefficients_sic_10deg": {
      "offset": 0.001499550986600996,
      "linear_background": 0.006150255770029173,
      "cos_1": -0.6364994259930389,
      "sin_1": -0.5549935526992033,
      "linear_cos_1": 0.09402828806596362,
      "linear_sin_1": -0.11881726931919183,
      "cos_2": -0.00828523412950089,
      "sin_2": -0.009752533874292146,
      "linear_cos_2": -0.013607857695157863,
      "linear_sin_2": -0.018570858204800353,
      "cos_3": -0.11197410652772787,
      "sin_3": 0.12024633622802985,
      "linear_cos_3": -0.09260277534174773,
      "linear_sin_3": 0.020450686951724355
    },
    "coefficients_sic_15deg": {
      "offset": -0.0002665193681901636,
      "linear_background": -0.03699064565381818,
      "cos_1": -0.2833619990490517,
      "sin_1": -0.786708751897445,
      "linear_cos_1": 0.2172039651688101,
      "linear_sin_1": -0.1069288437463122,
      "cos_2": -0.0008621596808149532,
      "sin_2": -0.014645185446956102,
      "linear_cos_2": -0.015661728127661454,
      "linear_sin_2": 0.06267961069709709,
      "cos_3": -0.1383238008486333,
      "sin_3": -0.10655972290278347,
      "linear_cos_3": 0.02356398481807697,
      "linear_sin_3": -0.1011287428079716
    }
  }
}

File: data/artifacts/q2_sic/joint_models/tmm_summary.json
{
  "model": "tmm",
  "method": "joint_tmm",
  "thickness_um": 7.406633254690582,
  "success": true,
  "metrics": {
    "rmse": 0.28537456093998204,
    "rss": 844.5186971285997,
    "bic": -25923.75921007384
  },
  "parameters": {
    "kappa_scale": 1.0,
    "optimizer": "coarse_grid_plus_bounded_scalar",
    "search_interval_um": [
      5.564390989227493,
      9.273984982045821
    ],
    "fit_domain": "normalized_fringe",
    "calibration_sic_10deg": [
      0.010060866550270808,
      -0.023797888909638854,
      -0.890376177268627,
      0.07573858433253777
    ],
    "calibration_sic_15deg": [
      0.013532660122263809,
      -0.012811966821955956,
      -0.888938932858588,
      -0.08791059586567619
    ]
  }
}

File: data/artifacts/q2_sic/joint_models/two_beam_summary.json
{
  "model": "two_beam",
  "method": "joint_two_beam",
  "thickness_um": 7.419187985636658,
  "success": true,
  "metrics": {
    "rmse": 0.18944699929585335,
    "rss": 372.1810166726457,
    "bic": -34383.8108992319,
    "objective": 372.18101667190126
  },
  "parameters": {
    "optimizer": "profiled_sine_cosine_scalar_search",
    "fit_domain": "normalized_fringe",
    "coarse_interval_um": [
      4.1146192685208804,
      10.847632617009593
    ],
    "linear_coefficients_sic_10deg": [
      0.0019603505218017494,
      0.010534673361569422,
      -0.7902507569086239,
      0.26154777199625634,
      0.12256796353567255,
      0.25428592404252637
    ],
    "linear_coefficients_sic_15deg": [
      -0.0008199125231090749,
      -0.04078372915721261,
      -0.8274857914425122,
      -0.1555583489867857,
      -0.018994228409229815,
      0.18634712973727957
    ]
  }
}
