Repository: yesiqiu117-web/sic-epitaxy-thickness-modeling

# 碳化硅/硅外延层厚度反演

本项目对应 **2025 年全国大学生数学建模竞赛 B 题：碳化硅外延层厚度的确定**。仓库已集成附件 1—4，并实现双光束模型、修正波数、FFT 初值、峰谷级次回归、Hilbert 相位、双角度联合拟合、多光束诊断、TMM 敏感性、分块 Bootstrap 和参数敏感性分析。

## 最终结果

| 材料 | 建议报告值 | 条件 Bootstrap 95% 区间 | 推荐解释区间 |
|---|---:|---:|---:|
| SiC | **7.48 μm** | 7.458–7.492 μm | 7.44–7.51 μm |
| Si | **3.47 μm** | 3.450–3.520 μm | 3.43–3.57 μm |

- SiC：10°、15°及峰、谷、Hilbert 结果一致性较好；多光束波形特征未造成显著厚度偏差。
- Si：存在显著非正弦与峰谷分离，最终结果应表述为**基频峰位的多光束稳健估计**，不应声称 TMM 参数已经被唯一反演。

详细评估见 [`docs/final_result_assessment.md`](docs/final_result_assessment.md)。

## 完整目录说明

每个文件的用途、输入输出关系和 GitHub 提交建议见：

- [`仓库目录与文件说明.md`](仓库目录与文件说明.md)

## 运行环境

- Python 3.10+
- NumPy、Pandas、SciPy、Matplotlib、PyYAML、OpenPyXL

安装：

```bash
python -m venv .venv

# Windows
.venv\Scripts\activate

# macOS/Linux
source .venv/bin/activate

pip install -r requirements.txt
pip install -e .
```

## 运行方式

快速读取已有结果并重新生成总表：

```bash
python scripts/run_all.py --quiet
```

从四个附件完整重算：

```bash
python scripts/run_all.py --recompute --quiet
```

分别运行：

```bash
python scripts/run_q2_sic.py
python scripts/run_q3_si.py
```

运行测试：

```bash
pytest -q
```

当前测试结果：

```text
12 passed
```

## 主要输出

```text
outputs/reports/final_results.md
outputs/reports/q2_sic_summary.json
outputs/reports/q3_si_summary.json
outputs/tables/final_results.csv
outputs/figures/
```

## 结论边界

Bootstrap 区间是在当前折射率、预处理、频段和基频选择固定条件下得到的统计区间，不覆盖全部光学常数和模型选择误差。题目未提供衬底完整掺杂与复折射率信息，因此 TMM 参数扫描用于敏感性说明，而不是唯一物理参数反演。

File: data/processed/processed_si_15deg.csv (part 1 of 25)
wavenumber_cm1,reflectance_raw,reflectance_cleaned,reflectance_smoothed,baseline,detrended,envelope,normalized,is_hampel_outlier,in_primary_modeling_range
400.1569,91.48944351,91.48944351,91.32685698161488,66.13071200253106,25.196144979083826,31.93672731775163,0.627956362300242,0,0
400.639,91.23369158,91.23369158,91.26363562635233,66.11057819629028,25.15305743006205,31.619745073224976,0.633172706314816,0,0
401.1211,91.0084648,91.0084648,91.13814022086004,66.09045176867086,25.047688452189178,31.304860804787083,0.636866536609037,0,0
401.6032,90.84438559,90.84438559,90.95888259850257,66.07033271836228,24.88854988014029,30.992074512437952,0.6392095443295439,0,0
402.0853,90.65157727,90.65157727,90.73437459264444,66.050221044054,24.684153548590444,30.681386196177584,0.6403809996455092,0,0
402.5674,90.45239513,90.45239513,90.47312803665021,66.03011674443552,24.443011292214692,30.372795856005972,0.6405680181721364,0,0
403.0496,90.2320212,90.2320212,90.1836547638844,66.01001565033917,24.173639113545235,30.066303491923126,0.6399659462162768,0,0
403.5317,89.97048972,89.97048972,89.87446660771155,65.98992609769775,23.884540510013807,29.76190910392904,0.6387782033799696,0,0
404.0138,89.65167002,89.65167002,89.55407540149622,65.96984391581431,23.58423148568191,29.45961269202371,0.6372172341900558,0,0
404.4959,89.32589322,89.32589322,89.23099297860291,65.94976910337832,23.281223875224597,29.15941425620715,0.6355043705971202,0,0
404.978,88.98732528,88.98732528,88.91373117239505,65.92970165907926,22.98402951331579,28.861313796479344,0.6338702516382401,0,0
405.4601,88.626402,88.626402,88.63941953880892,65.90964158160664,22.729777957202288,28.5653113128403,0.6333534439522203,0,0
405.9423,88.28210197,88.28210197,88.38890152713518,65.88958471096318,22.499316816171998,28.27140680529002,0.6334493410584612,0,0
406.4244,87.98342003,87.98342003,88.17056945660886,65.86953936473925,22.301030091869606,27.9796002738285,0.6344159997021673,0,0
406.9065,87.76033354,87.76033354,88.00001225010347,65.84950138140992,22.150510868693544,27.689891718455737,0.6367294554297552,0,0
407.3886,87.63351933,87.63351933,87.8767159284003,65.8294707596647,22.0472451687356,27.40228113917174,0.6404169474929603,0,0
407.8707,87.58963063,87.58963063,87.80139597463436,65.80944749819305,21.99194847644131,27.1167685359765,0.6455423654785452,0,0
408.3528,87.66916091,87.66916091,87.76808186425188,65.78943159568445,21.978650268567435,26.833353908870023,0.6519731070345567,0,0
408.835,87.67088502,87.67088502,87.76678069396748,65.76941890130223,21.997361792665245,26.55203725785231,0.6594496795661965,0,0
409.3171,87.74704646,87.74704646,87.78666679759938,65.74941771431396,22.037249083285417,26.272818582923357,0.6676752990676301,0,0
409.7992,87.89649068,87.89649068,87.81342151294099,65.72942388235694,22.08399763058405,25.99569788408316,0.6762333317922696,0,0
410.2813,87.99287745,87.99287745,87.83985518862586,65.70943740412065,22.130417784505212,25.720675161331727,0.6849096892613987,0,0
410.7634,88.05237254,88.05237254,87.84954863084555,65.68945827829457,22.16009035255098,25.447750414669056,0.6931919319748032,0,0
411.2455,88.07654049,88.07654049,87.83296002359808,65.66948650356817,22.16347352002991,25.176923644095147,0.700763178195735,0,0
411.7277,87.96853464,87.96853464,87.78254534554969,65.64951793825557,22.133027407294122,24.90819484961,0.7073571142697074,0,0
412.2098,87.82446216,87.82446216,87.69714638757324,65.62956086332113,22.06758552425211,24.64156403121361,0.7129023607790372,0,0
412.6919,87.61577465,87.61577465,87.57490411594198,65.60961113555459,21.96529298038739,24.37703118890598,0.7173024421101842,0,0
413.174,87.39512686,87.39512686,87.42122703599755,65.58966875364537,21.831558282352177,24.114596322687113,0.7206972408829553,0,0
413.6561,87.18190872,87.18190872,87.24630419595178,65.56973371628303,21.676570479668754,23.854259432557008,0.7233930420232366,0,0
414.1382,86.94144651,86.94144651,87.04390074193414,65.549806022157,21.494094719777138,23.596020518515665,0.7251554388693991,0,0
414.6204,86.76097414,86.76097414,86.82073862868799,65.52988153872239,21.2908570899656,23.33987958056308,0.7261826068732553,0,0
415.1025,86.52761181,86.52761181,86.58916053381711,65.50996852865995,21.079192005157154,23.08583661869926,0.7268755325509595,0,0
415.5846,86.34454595,86.34454595,86.357400832552,65.49006285790202,20.867337974649985,22.833891632924196,0.72751036975495,0,0
416.0667,86.15841654,86.15841654,86.13255024316985,65.47016452513809,20.662385718031757,22.584044623237894,0.72833518121549,0,0
416.5488,85.97936033,85.97936033,85.9202215064814,65.45027352905763,20.46994797742377,22.336295589640358,0.7295563419347784,0,0
417.0309,85.76688539,85.76688539,85.72411346543531,65.43038986835012,20.29372359708519,22.090644532131577,0.7313202615053727,0,0
417.5131,85.59217925,85.59217925,85.54612229396423,65.4105094196019,20.135612874362337,21.847091450711563,0.733714050680181,0,0
417.9952,85.38879818,85.38879818,85.38860100359483,65.39064042722963,19.9979605763652,21.605636345380304,0.7368447905537558,0,0
418.4773,85.17922026,85.17922026,85.25296918653697,65.3707787662985,19.882190420238473,21.366279216137812,0.7407896396223618,0,0
418.9594,85.02135181,85.02135181,85.13987530781517,65.350924435498,19.788950872317173,21.129020062984075,0.7455995459694317,0,0
419.4415,84.92244488,84.92244488,85.04571192331699,65.33107743351759,19.714634489799394,20.8938588859191,0.7511649513060091,0,0
419.9236,84.87223699,84.87223699,84.97296192888743,65.31123775904678,19.661724169840653,20.66079568494289,0.7576057170706898,0,0
420.4058,84.82688022,84.82688022,84.91295039098941,65.29140129779333,19.62154909319608,20.42983046005544,0.7646116233491185,0,0
420.8879,84.81161416,84.81161416,84.86485841635718,65.27157627592938,19.593282140427803,20.20096321125675,0.7721672455234427,0,0
421.37,84.85559937,84.85559937,84.82584410426827,65.25175857764322,19.574085526625055,19.97419393854682,0.780175890037005,0,0
421.8521,84.8502908,84.8502908,84.79009433242126,65.23194820162429,19.55814613079697,19.74952264192565,0.7884160663862767,0,0
422.3342,84.86562339,84.86562339,84.75106503003485,65.21214514656211,19.538919883472744,19.526949321393246,0.7966260656902965,0,0
422.8163,84.82855299,84.82855299,84.70614493692926,65.19234941114615,19.51379552578311,19.3064739769496,0.8046943929436745,0,0
423.2985,84.75887479,84.75887479,84.64958377033562,65.17255689019585,19.477026880139775,19.088096608594714,0.8123736026011931,0,0
423.7806,84.66548443,84.66548443,84.58046902138825,65.1527757916584,19.427693229729854,18.87181721632859,0.8196087493060285,0,0
424.2627,84.55154529,84.55154529,84.49476234144709,65.13300200883535,19.361760332611738,18.65763580015123,0.8262096533831642,0,0
424.7448,84.41216105,84.41216105,84.39830802318295,65.1132355404162,19.28507248276675,18.445552360062624,0.8324044395163837,0,0
425.2269,84.28354979,84.28354979,84.29502196445134,65.09347638509041,19.201545579360925,18.235566896062785,0.8383479127801936,0,0
425.709,84.1597351,84.1597351,84.1892725159551,65.07372454154748,19.11554797440762,18.027679408151705,0.844222301207553,0,0
426.1912,84.02114547,84.02114547,84.08720659640622,65.0539759137087,19.03323068269752,17.821889896329388,0.8502981321582668,0,0
426.6733,83.92356026,83.92356026,83.99520317244088,65.03423869131589,18.96096448112499,17.618198360595827,0.8568684325197657,0,0
427.1554,83.83945689,83.83945689,83.91555714431732,65.01450877677415,18.90104836754317,17.41660480095103,0.8640533597786223,0,0
427.6375,83.79363186,83.79363186,83.85323866732156,64.99478616877292,18.858452498548644,17.217109217395,0.8721019050262329,0,0
428.1196,83.77415499,83.77415499,83.80975647628854,64.97507086600169,18.834685610286854,17.019711609927725,0.881112097332546,0,0
428.6017,83.71858094,83.71858094,83.77995189260434,64.95536286714996,18.824589025454387,16.824411978549207,0.8908700889029916,0,0
429.0839,83.74131425,83.74131425,83.7614079571908,64.93565808523105,18.825749871959744,16.631210323259456,0.9012829248967957,0,0
429.566,83.7465439,83.7465439,83.75274237246376,64.9159646918011,18.836777680662664,16.440106644058467,0.9123023108362567,0,0
430.0481,83.77156945,83.77156945,83.74629456892666,64.8962785983588,18.850015970567853,16.25110094094623,0.9235699574699089,0,0
430.5302,83.77518362,83.77518362,83.73722981842977,64.87659980359366,18.860630014836104,16.064193213922763,0.9348503940387718,0,0
431.0123,83.75327501,83.75327501,83.72529856960662,64.85692830619516,18.868370263411464,15.879383462988056,0.9461270784761947,0,0
431.4944,83.75195203,83.75195203,83.70419503411136,64.83726410485278,18.866930929258587,15.69667168814211,0.9570752444247734,0,0
431.9766,83.72075083,83.72075083,83.66842229837748,64.81760312166216,18.85081917671532,15.516057889384921,0.9673967566025937,0,0
432.4587,83.67759132,83.67759132,83.61716536488939,64.79795351001319,18.8192118548762,15.337542066716495,0.9770224756123622,0,0
432.9408,83.57525081,83.57525081,83.55122599150266,64.77831119048851,18.772914801014153,15.16112422013683,0.9859661806811999,0,0
433.4229,83.50025253,83.50025253,83.47348285804075,64.75867616177763,18.714806696263125,14.98680434964593,0.9943530883347722,0,0
433.905,83.41498591,83.41498591,83.3810691744775,64.73904842257002,18.64202075190748,14.814582455243787,1.0020057829945852,0,0
434.3871,83.28470752,83.28470752,83.28274394470307,64.71942797155516,18.56331597314791,14.644458536930404,1.0093716698860333,0,0
434.8693,83.17452487,83.17452487,83.18049922883188,64.6998107399012,18.48068848893068,14.476432594705784,1.016547309684122,0,0
435.3514,83.08735166,83.08735166,83.07607424042716,64.68020486285138,18.395869377575778,14.310504628569923,1.0236192351945734,0,0
435.8335,82.94983835,82.94983835,82.9758249728299,64.6606062700625,18.315218702767396,14.146674638522825,1.0309388935473445,0,0
436.3156,82.81157095,82.81157095,82.88049837688354,64.64101496022404,18.239483416659496,13.98494262456449,1.0385542570008768,0,0
436.7977,82.73855522,82.73855522,82.7953488526403,64.62143093202549,18.173917920614812,13.825308586694913,1.0467750803351048,0,0
437.2798,82.66642263,82.66642263,82.71985169826961,64.60185418415632,18.117997514113284,13.667772524914099,1.0555882021513363,0,0
437.762,82.6143942,82.6143942,82.65609908316989,64.5822806568474,18.07381842632249,13.512334439222045,1.0651338508280688,0,0
438.2441,82.56227205,82.56227205,82.59827626090772,64.5627184672149,18.035557793692817,13.358994329618753,1.0750857760825077,0,0
438.7262,82.53007751,82.53007751,82.54572960236898,64.54316355397998,18.002566048389,13.20775219610422,1.085414196761452,0,0
439.2083,82.48319508,82.48319508,82.49532235174132,64.5236159158321,17.971706435909226,13.058608038678447,1.095935810923372,0,0
439.6904,82.4311712,82.4311712,82.44161085648797,64.50407555146077,17.937535305027197,12.911561857341436,1.1063162288205386,0,0
440.1725,82.42817508,82.42817508,82.38435434805712,64.48454245955544,17.899811888501674,12.766613652093188,1.116530426322404,0,0
440.6547,82.3690065,82.3690065,82.31965171645201,64.46501258939993,17.85463912705208,12.623763422933703,1.126321594463774,0,0
441.1368,82.30340136,82.30340136,82.24460792789039,64.44549404000294,17.799113887887444,12.483011169862973,1.1354849554606545,0,0
441.6189,82.20807819,82.20807819,82.15188976487634,64.42598275914013,17.725907005736218,12.344356892881006,1.143521258289409,0,0
442.101,82.10485775,82.10485775,82.0458729279002,64.40647874550102,17.639394182399187,12.207800591987805,1.150673571703828,0,0
442.5831,81.95686666,81.95686666,81.92799937394139,64.38698199777505,17.541017376166337,12.07334226718336,1.157003340929022,0,0
443.0652,81.80062871,81.80062871,81.79701191624608,64.36749251465177,17.429519401594305,11.940981918467674,1.1623955497092218,0,0
443.5474,81.6452176,81.6452176,81.6553132756086,64.34800625445806,17.30730702115055,11.810719545840755,1.1669781814514733,0,0
444.0295,81.49634823,81.49634823,81.50500197156808,64.3285312981147,17.17647067345338,11.682555149302594,1.17086427030025,0,0
444.5116,81.3406425,81.3406425,81.34675047821403,64.3090636024422,17.03768687577184,11.556488728853193,1.1740751722634677,0,0
444.9937,81.15976281,81.15976281,81.18828989640299,64.28960316613,16.898686730273,11.432520284492554,1.17712563630971,0,0
445.4758,81.02490754,81.02490754,81.0320169820748,64.2701499878676,16.761866994207196,11.310649816220678,1.1801775419198333,0,0
445.9579,80.84486801,80.84486801,80.8740376859617,64.2507040663445,16.6233336196172,11.190877324037562,1.1829519467067273,0,0
446.4401,80.72290356,80.72290356,80.72192705878288,64.23126136892094,16.49066568986194,11.073202807943204,1.1859836674895434,0,0
446.9222,80.59033398,80.59033398,80.57930736773025,64.21182995844941,16.367477409280838,10.95762626793761,1.189542077894639,0,0
447.4043,80.43278519,80.43278519,80.44692209605977,64.19240580078535,16.254516295274414,10.844147704020777,1.1936968812701259,0,0
447.8864,80.31976454,80.31976454,80.32770853329414,64.17298889461824,16.1547196386759,10.732767116192704,1.1986826332322669,0,0
448.3685,80.19645356,80.19645356,80.22083030715488,64.15357923863756,16.067251068517322,10.623484504453394,1.204459781955941,0,0
448.8506,80.09839612,80.09839612,80.12143148347721,64.1341768315328,15.987254651944411,10.51629986880284,1.2106815991111959,0,0
449.3328,80.0268264,80.0268264,80.02960748491232,64.1147776496878,15.914829835224523,10.411213209241051,1.2173656684170546,0,0
449.8149,79.87957091,79.87957091,79.94522684228401,64.09538973790626,15.849837104377755,10.308224525768026,1.224511261367279,0,0
450.297,79.79542451,79.79542451,79.86476102163675,64.07600907106882,15.788751950567928,10.207333818383756,1.2318527998734397,0,0
450.7791,79.79072746,79.79072746,79.78868072818464,64.05663564786497,15.73204508031968,10.108541087088248,1.2394286848652811,0,0
451.2612,79.75169315,79.75169315,79.71336841896269,64.03726946698417,15.676098951978517,10.011846331881504,1.2469531723903682,0,0
451.7433,79.68486497,79.68486497,79.63916283175443,64.01791052711593,15.621252304638503,9.917249552763518,1.2544472009438556,0,0
452.2255,79.63997994,79.63997994,79.56447050564132,63.998554813657876,15.565915691983449,9.824750749734296,1.2617761774542255,0,0
452.7076,79.52349161,79.52349161,79.48207409373221,63.979210353384474,15.502863740347735,9.734349922793836,1.268339200193647,0,0
453.1897,79.38855732,79.38855732,79.39524829277111,63.95987313019182,15.435375162579291,9.646047071942135,1.2743812990618777,0,0
453.6718,79.30409168,79.30409168,79.30499250013628,63.94054314276937,15.364449357366908,9.559842197179194,1.2799673636190045,0,0
454.1539,79.21809284,79.21809284,79.21159620256518,63.92122038980662,15.290375812758555,9.475735298505011,1.2851055810803607,0,0
454.636,79.1124257,79.1124257,79.1128235960042,63.901904869993075,15.21091872601113,9.393726375919595,1.289590823573981,0,0
455.1182,78.99906142,78.99906142,79.00768657068875,63.882592577730335,15.125093992958412,9.313815429422942,1.2933186171027788,0,0
455.6003,78.89724246,78.89724246,78.89925748475544,63.86329152178325,15.035965962972185,9.236002459015044,1.2965311383786893,0,0
456.0824,78.76630692,78.76630692,78.79453092538962,63.843997695053545,14.950533230336077,9.160287464695905,1.299821845600263,0,0
456.5645,78.65365063,78.65365063,78.68972950509868,63.82471109623067,14.86501840886801,9.086670446465533,1.302859162979947,0,0
457.0466,78.52932611,78.52932611,78.58399221774661,63.80543172400415,14.77856049374246,9.015151404323923,1.3055586593070176,0,0
457.5287,78.45657937,78.45657937,78.47797449281035,63.78615957706343,14.691814915746917,8.94573033827107,1.307968715242851,0,0
458.0109,78.37127998,78.37127998,78.36675789546808,63.766890658804385,14.599867236663698,8.878407248306974,1.3096397609963168,0,0
458.493,78.24366453,78.24366453,78.24737802432392,63.747632960001795,14.499745064322127,8.813182134431646,1.3102849203579778,0,0
458.9751,78.11175114,78.11175114,78.11808473688359,63.7283824825532,14.389702254330388,8.750054996645076,1.3097217719706122,0,0
459.4572,78.03755382,78.03755382,77.978629634811,63.70913922514809,14.269490409662907,8.68902583494727,1.3079016085318593,0,0
459.9393,77.88569885,77.88569885,77.82413381092086,63.68990318647593,14.134230624444925,8.630094649338222,1.3043486079848172,0,0
460.4214,77.71367948,77.71367948,77.65670302679533,63.67067436522625,13.98602866156908,8.573261439817937,1.2992253644065195,0,0
460.9036,77.50921346,77.50921346,77.47466115363417,63.65144877377925,13.823212379854922,8.518526206386412,1.2923478192512619,0,0
461.3857,77.32188757,77.32188757,77.28044881082278,63.63223438493931,13.648214425883467,8.465888949043649,1.2839160280263293,0,0
461.8678,77.10820463,77.10820463,77.07181674995323,63.61302720959,13.458789540363227,8.415349667789645,1.2736945311818126,0,0
462.3499,76.89665202,76.89665202,76.85744672769432,63.5938272464208,13.263619481273523,8.3669083626244,1.2624854103978789,0,0
462.832,76.66048133,76.66048133,76.64610974951844,63.57463449412121,13.071475255397232,8.320565033547922,1.2511198715799903,0,0
463.3141,76.39845055,76.39845055,76.4403118153962,63.55544895138068,12.884862864015517,8.2763196805602,1.2398452065550136,0,0
463.7963,76.18029561,76.18029561,76.24019116514121,63.53626663955416,12.703924525587055,8.234172303661243,1.2286852609925267,0,0
464.2784,75.96096808,75.96096808,76.05031344038804,63.51709551349502,12.533217926893016,8.194122902851046,1.2180935900940961,0,0
464.7605,75.80016748,75.80016748,75.87753923938443,63.49793159306316,12.379607646321276,8.156171478129611,1.2087573916474423,0,0
465.2426,75.61935246,75.61935246,75.71949192683132,63.47877487694804,12.240717049883287,8.120318029496932,1.2004682881027335,0,0
465.7247,75.50416346,75.50416346,75.5722540135492,63.45962536383915,12.112628649710047,8.08656255695302,1.1928606346622057,0,0
466.2068,75.36349448,75.36349448,75.43259348663844,63.44048305242599,11.99211043421245,8.054905060497866,1.185629213291186,0,0
466.689,75.32478558,75.32478558,75.29923494912617,63.42134397302827,11.877890976097902,8.025345540131475,1.1786579072585093,0,0
467.1711,75.2136637,75.2136637,75.16630688062995,63.40221606256813,11.764090818061817,7.99788399585384,1.1713693093001567,0,0
467.6532,75.07821266,75.07821266,75.0279700767496,63.38309534987188,11.644874726877717,7.972520427664971,1.1631826737767124,0,0
468.1353,74.94739621,74.94739621,74.88135362063322,63.36398183362901,11.517371787004208,7.949254835564862,1.1538081039320238,0,0
468.6174,74.81333161,74.81333161,74.71889937802453,63.344875512529,11.37402386549553,7.928087219553515,1.1424829284243625,0,0
469.0995,74.63057926,74.63057926,74.5414184256414,63.325776385261335,11.215642040380061,7.909017579630927,1.12928221464195,0,0
469.5817,74.42861569,74.42861569,74.34721517455282,63.306680491100835,11.04053468345198,7.892045915797102,1.1140320953486778,0,0
470.0638,74.18530185,74.18530185,74.14173915231679,63.28759574905783,10.85414340325896,7.877172228052032,1.097281971084101,0,0
470.5459,73.95327146,73.95327146,73.92496582785128,63.26851819691535,10.65644763093593,7.8643965163957255,1.0790346522601193,0,0
471.028,73.69849433,73.69849433,73.70390635083592,63.24944783336289,10.454458517473029,7.853718780828185,1.060008807527311,0,0
471.5101,73.43505507,73.43505507,73.48147016160742,63.23038465708994,10.251085504517476,7.8451390213494,1.0405120368768819,0,0
471.9922,73.18462411,73.18462411,73.2665832753897,63.21132866678596,10.055254608603747,7.8386572379593815,1.0214658229455371,0,0
472.4744,72.98655539,72.98655539,73.05629204079669,63.19227591067104,9.864016130125648,7.834273430673596,1.0025865659232873,0,0
472.9565,72.77724849,72.77724849,72.86159132545835,63.17323428986336,9.68835703559499,7.755848811599427,0.9946842042326439,0,0
473.4386,72.61495989,72.61495989,72.67969731467706,63.15419985109283,9.52549746358423,7.680449070515529,0.9875594873384804,0,0
473.9207,72.46968895,72.46968895,72.51029784886143,63.135172593048935,9.375125255812492,7.6078157448710115,0.9812446984776979,0,0
474.4028,72.34669591,72.34669591,72.35563909331387,63.11615251442119,9.23948657889268,7.537729621718596,0.9760360505287351,0,0
474.8849,72.2218455,72.2218455,72.21018730863587,63.097139613899046,9.11304769473682,7.47000576350167,0.9714037925154162,0,0
475.3671,72.0989888,72.0989888,72.07155821350021,63.07812994863809,8.993428264862118,7.404499050119282,0.9671309848702546,0,0
475.8492,71.97603725,71.97603725,71.93866142509549,63.05913140188389,8.8795300232116,7.34110629319094,0.963125459431324,0,0
476.3313,71.82000998,71.82000998,71.80628928500397,63.04014002930346,8.766149255700512,7.279768864634956,0.9588358251342396,0,0
476.8134,71.69391277,71.69391277,71.67136304592584,63.021155829586334,8.65020721633951,7.220471087289,0.9539208129812873,0,0
477.2955,71.61491102,71.61491102,71.53315692682155,63.00217880142195,8.5309781253996,7.163245363243171,0.9482840619680907,0,0
477.7776,71.39366598,71.39366598,71.3941101123397,62.98320894349983,8.410901168839871,7.108151636535786,0.9421785585494507,0,0
478.2598,71.22614734,71.22614734,71.24802063524587,62.96424232190121,8.283778313344655,7.055444515994047,0.9348650650414534,0,0
478.7419,71.09339894,71.09339894,71.09542397569702,62.94528680201864,8.150137173678374,7.005282810584545,0.926362789112297,0,0
479.224,70.89559278,70.89559278,70.93625259932239,62.926338448446515,8.009914150875872,6.957868894533688,0.9166213849776202,0,0
479.7061,70.75051547,70.75051547,70.77295471116939,62.907397259874294,7.865557451295096,6.913468758324859,0.9058742801376846,0,0
480.1882,70.58334782,70.58334782,70.60043471339235,62.88846323499145,7.711971478400898,6.872355937654902,0.8934896786421498,0,0
480.6703,70.41248834,70.41248834,70.42318978055155,62.8695363724875,7.553653408064051,6.834820719665979,0.8799428223080674,0,0
481.1525,70.25774887,70.25774887,70.24021866465421,62.850612747359605,7.3896059172946025,6.801135547526297,0.8650843089662378,0,0
481.6346,70.09385941,70.09385941,70.05144284007429,62.83170020716686,7.219742632907426,6.771506428640718,0.8488838964727674,0,0
482.1167,69.89694595,69.89694595,69.85427107745905,62.81279482542116,7.041476252037889,6.746089889901544,0.8310282108350826,0,0
482.5988,69.65848939,69.65848939,69.65256914369965,62.793896600812,6.858672542887653,6.724997353232041,0.8119766331760999,0,0
483.0809,69.43942222,69.43942222,69.43830177181995,62.77500553202887,6.66329623979108,6.708289095727208,0.7907931404655962,0,0
483.563,69.2188229,69.2188229,69.21346281097655,62.75612161776125,6.457341193215299,6.695961335540418,0.7677410920327368,0,0
484.0452,68.99039668,68.99039668,68.98296509861302,62.73724094191246,6.245724156700561,6.687955740537157,0.743447744470038,0,0
484.5273,68.72813632,68.72813632,68.74272223427174,62.71837133422769,6.024350900044048,6.684165406752391,0.7174791720545658,0,0
485.0094,68.52908525,68.52908525,68.5002260650792,62.6995088771266,5.800717187952607,6.684474853581774,0.6907871330107137,0,0
485.4915,68.26986666,68.26986666,68.25306891766829,62.680653569298684,5.572415348369603,6.688755441866373,0.6631467522205754,0,0
485.9736,68.01772383,68.01772383,68.00506152597819,62.661805409433434,5.343256116544758,6.696907065451938,0.6350719393306178,0,0
486.4557,67.71475957,67.71475957,67.75693751747215,62.642964396220336,5.113973121251817,6.708868931772278,0.6067055143589043,0,0
486.9379,67.46469391,67.46469391,67.51064809834172,62.62412662245903,4.886521475882688,6.7245370086796035,0.5783378812846274,0,0
487.42,67.23783324,67.23783324,67.26490138638357,62.60529990010037,4.659601486283201,6.743836394946554,0.5498683652404134,0,0
487.9021,66.99328811,66.99328811,67.0203064641508,62.58648032046207,4.433826143688734,6.766757969166878,0.5214165597267019,0,0
488.3842,66.77111206,66.77111206,66.77629358834825,62.567667882233565,4.208625706114688,6.793321305858985,0.4929595450776124,0,0
488.8663,66.53841336,66.53841336,66.53204674763562,62.54886258410434,3.983184163531277,6.823580615219469,0.4644439576967619,0,0
489.3484,66.3157864,66.3157864,66.29039630763562,62.530064424763914,3.7603318828717036,6.857604896061059,0.436241169080719,0,0
489.8306,66.05390908,66.05390908,66.0461485835297,62.51126950589847,3.5348790776312313,6.895494282400077,0.4077870770091786,0,0
490.3127,65.8242187,65.8242187,65.80476990732834,62.492485621684125,3.3122842856442105,6.937361482876285,0.37975416618557745,0,0
490.7948,65.55502667,65.55502667,65.5606068617775,62.47370887232675,3.0868979894507476,6.983320416860026,0.35153236543147726,0,0
491.2769,65.31258414,65.31258414,65.31563585283668,62.454939256515814,2.8606965963208637,7.0334871661151315,0.32339319865461963,0,0
491.759,65.06577553,65.06577553,65.06678883655685,62.43617677294082,2.6306120636160344,7.0880032410864615,0.2950342039242933,0,0
492.2411,64.83063233,64.83063233,64.81336454131332,62.41742142029122,2.3959431210221,7.146988244689252,0.26642952809313586,0,0
492.7233,64.548519,64.548519,64.55737099549769,62.39866930913,2.158701686367692,7.2105702378553085,0.2378564905732452,0,0
493.2054,64.2870734,64.2870734,64.29662475431104,62.37992821587815,1.9166965384328876,7.27885828926295,0.20912537186274235,0,0
493.6875,64.04400764,64.04400764,64.03212519721394,62.36119424961987,1.6709309475940728,7.351954579696097,0.18040197448041817,0,0
494.1696,63.75559104,63.75559104,63.76261714798217,62.34246740904469,1.4201497389374822,7.4299420131156095,0.15160552095070884,0,0
494.6517,63.49424356,63.49424356,63.49349399650784,62.32374769284205,1.1697463036657894,7.5128775451062815,0.12336563263462481,0,0
495.1339,63.2216935,63.2216935,63.2215646458573,62.30503121896482,0.9165334268924781,7.600795107541603,0.09538467713164521,0,0
495.616,62.97395845,62.97395845,62.94940762237905,62.286325749052864,0.6630818733261847,7.6937070337605045,0.06797427973033573,0,0
496.0981,62.70070313,62.70070313,62.67566090344475,62.267627399581635,0.4080335038631162,7.791597222052189,0.041027929943700414,0,0
496.5802,62.38862812,62.38862812,62.397526062522886,62.24893616924064,0.14858989328224226,7.8944382581064065,0.01429693179371659,0,0
497.0623,62.10829226,62.10829226,62.12436938399396,62.230252056719344,-0.10588267272538587,8.002187694311333,-0.011244791853049423,0,0
497.5444,61.81704339,61.81704339,61.851580564062616,62.21157506070725,-0.35999449664463157,8.11482214919807,-0.03605107816682584,0,0
498.0266,61.5351784,61.5351784,61.576579100522245,62.19290130801603,-0.6163222074937877,8.232330873517395,-0.06035743347488027,0,0
498.5087,61.26749352,61.26749352,61.2972750960927,62.17423854256624,-0.8769634464735461,8.354716088454675,-0.08434245249486265,0,0
498.9908,61.02633566,61.02633566,61.01608855626596,62.15558288969382,-1.139494333427855,8.482008955193763,-0.1077505715612469,0,0
499.4729,60.73633136,60.73633136,60.72778123381745,62.13693434808825,-1.4091531142708007,8.614253830602024,-0.13105123884400208,0,0
499.955,60.45157112,60.45157112,60.43376497803125,62.11829291643903,-1.6845279384077827,8.751506229389594,-0.15408024640925494,0,0
500.4371,60.16460222,60.16460222,60.135683310381694,62.099658593435635,-1.9639752830539408,8.893840794781767,-0.1766625442163127,0,0
500.9193,59.85196614,59.85196614,59.83647609954809,62.08102751473878,-2.244551415190685,9.041347535324782,-0.19851973731864558,0,0
501.4014,59.60881487,59.60881487,59.53266293241178,62.06240740656933,-2.529744474157546,9.194080142342832,-0.21995087193696963,0,0
501.8835,59.2264463,59.2264463,59.22061566464781,62.043794403113885,-2.8231787384660763,9.352081196972511,-0.2412486065493463,0,0
502.3656,58.9005237,58.9005237,58.901905533464415,62.02518850306191,-3.123282969597497,9.515389037590623,-0.2622515769248294,0,0
502.8477,58.54722787,58.54722787,58.57601863797897,62.00658970510294,-3.430571067123971,9.684019549578643,-0.28298198959384807,0,0
503.3298,58.2254656,58.2254656,58.24514558483088,61.98799800792641,-3.7428524230955276,9.85795775776878,-0.3032436409568607,0,0
503.812,57.88644772,57.88644772,57.91035392140821,61.9694095560323,-4.0590556346240945,10.03718999908526,-0.32294413932896626,0,0
504.2941,57.57060986,57.57060986,57.57594714792667,61.95083205796136,-4.374884910034687,10.221685058004686,-0.3417485543822732,0,0
504.7762,57.26386746,57.26386746,57.24116038211106,61.932261656741034,-4.691101274629972,10.411382937186957,-0.35973632101159914,0,0
505.2583,56.92516529,56.92516529,56.90752620212087,61.91369835106086,-5.006172148939989,10.606227990756423,-0.376811618493967,0,0
505.7404,56.56681214,56.56681214,56.57603009974101,61.895142139610265,-5.319112039869253,10.806164770257169,-0.3929287482366803,0,0
506.2225,56.2320566,56.2320566,56.24625101083287,61.87659302107878,-5.630342010245911,11.01115392112312,-0.40814947294207904,0,0
506.7047,55.90449161,55.90449161,55.92643662002216,61.85804714879581,-5.931610528773653,11.22113401729991,-0.4219187083347119,0,0
507.1868,55.5864749,55.5864749,55.605471960519054,61.83951221364153,-6.234040253122473,11.43608557201269,-0.43507411873098756,0,0
507.6689,55.27402068,55.27402068,55.28489960151285,61.82098436747451,-6.536084765961661,11.655992499398735,-0.44752772936689744,0,0
508.151,54.94946288,54.94946288,54.96606267287931,61.80246360898426,-6.836400936104951,11.880824710992487,-0.45921400555598496,0,0
508.6331,54.64145973,54.64145973,54.64934629163708,61.78394993686025,-7.134603645223173,12.11059687865454,-0.47013551737246656,0,0
509.1152,54.33328199,54.33328199,54.32804842056811,61.76544334979195,-7.437394929223842,12.3453068346701,-0.48075452885484643,0,0
509.5974,54.01404259,54.01404259,54.00627725363774,61.7469400099285,-7.74066275629076,12.58497877464752,-0.4908141627178064,0,0
510.0795,53.69487046,53.69487046,53.685227176491615,61.728447590509035,-8.04322041401742,12.829626457182735,-0.5002598547564034,0,0
510.5616,53.37879715,53.37879715,53.36225240875707,61.70996225221351,-8.347709843456435,13.079260568470927,-0.5092758178915285,0,0
511.0437,53.05537011,53.05537011,53.037909140496204,61.69148399373135,-8.653574853235149,13.33385748805177,-0.5178437508401228,0,0
511.5258,52.70344876,52.70344876,52.71057404852824,61.67301281375207,-8.96243876522383,13.593392502117592,-0.5260755568979283,0,0
512.0079,52.36408732,52.36408732,52.38075699326509,61.65454871096513,-9.273791717700043,13.857820357809942,-0.5339537453026,0,0
512.4901,52.0463768,52.0463768,52.04692914530824,61.63608785632957,-9.589158711021327,14.127059044140198,-0.5415791444037978,0,0
512.9722,51.66607181,51.66607181,51.686882889878376,61.61763790546312,-9.930755015584744,14.401022264560723,-0.5501907933684853,0,0
513.4543,51.28172392,51.28172392,51.32801856185287,61.59919502785722,-10.271176466004349,14.679611460831051,-0.5582413592118803,0,0
513.9364,50.96190722,50.96190722,50.96463735005491,61.58075922220132,-10.616121872146415,14.962716099807635,-0.566062379160182,0,0
514.4185,50.6064092,50.6064092,50.59308497501078,61.56233048718495,-10.969245512174169,15.250177950367918,-0.5738565747878569,0,0
514.9006,50.23926475,50.23926475,50.20857868797254,61.54390882149754,-11.335330133524998,15.54187107824972,-0.5818687999445366,0,0
515.3828,49.86487149,49.86487149,49.807969734706774,61.52549040489825,-11.717520670191476,15.83766572335428,-0.5902436458149317,0,0
515.8649,49.4238283,49.4238283,49.39071137759662,61.50708287540297,-12.116371497806355,16.13745078140448,-0.5989862796936222,0,0
516.347,48.97677288,48.97677288,48.95590798424585,61.48868241130486,-12.53277442705901,16.44111293434575,-0.6081176263228075,0,0
516.8291,48.47642866,48.47642866,48.50178881694281,61.4702890112934,-12.96850019435059,16.74855929619409,-0.6176978684862976,0,0
517.3112,47.9448691,47.9448691,48.032259260198785,61.45190267405807,-13.419643413859283,17.05968960444037,-0.6275176301180985,0,0
517.7933,47.74476504,47.74476504,47.55268560215041,61.43352339828837,-13.88083779613796,17.374429534795677,-0.6373144091210784,0,0
518.2755,47.16054241,47.16054241,47.06341998696898,61.415147372533724,-14.351727385564743,17.69272436602702,-0.6470694036691468,0,0
518.7576,46.60245432,46.60245432,46.56861055991113,61.39678221722778,-14.828171657316652,18.01448963414005,-0.6565989810005095,0,0
519.2397,46.0477623,46.0477623,46.07495080836815,61.37842411945563,-15.30347331108748,18.339666770769128,-0.6656207297549936,0,0
519.7218,45.51547544,45.51547544,45.58633264510238,61.36007307790676,-15.77374043280438,18.668213850833347,-0.6739916295635723,0,0
520.2039,45.0137501,45.0137501,45.10625994767512,61.341729091270686,-16.235469143595566,19.000079521625686,-0.681595881973007,0,0
520.686,44.5304149,44.5304149,44.63570012641001,61.32339215823684,-16.687692031826835,19.3352417524244,-0.6884299621108971,0,0
521.1682,44.07781677,44.07781677,44.17415058106186,61.305058476135216,-17.130907895073356,19.673653355038194,-0.6945516635744957,0,0
521.6503,43.65940079,43.65940079,43.71927448161761,61.28673564783678,-17.567461166219168,20.015236205726175,-0.700090203950172,0,0
522.1324,43.2472715,43.2472715,43.266293308901034,61.268419869208756,-18.002126560307723,20.359910346096566,-0.7052619838865758,0,0
522.6145,42.84579607,42.84579607,42.80968614923122,61.25011113894065,-18.440424989709435,20.707609181317046,-0.7102977298526117,0,0
523.0966,42.43343175,42.43343175,42.378896151065156,61.23180945572197,-18.852913304656816,21.058255414234935,-0.714090511848162,0,0
523.5787,41.99353004,41.99353004,41.9461810300583,61.21351481824216,-19.267333788183862,21.41177033246895,-0.7177348898561741,0,0
524.0609,41.57509594,41.57509594,41.51025533715866,61.19522343260195,-19.68496809544329,21.768069294305956,-0.7212863710869842,0,0
524.543,41.12507338,41.12507338,41.070098361454185,61.17694288412915,-20.10684452267496,22.12708018124972,-0.7247874933696579,0,0
525.0251,40.65341878,40.65341878,40.624707261061914,61.15866937746344,-20.533962116401526,22.488728416892304,-0.7282772135553259,0,0
525.5072,40.19828219,40.19828219,40.174695627041004,61.140402911294274,-20.96570728425327,22.852922758664008,-0.7317363887474648,0,0
525.9893,39.70049842,39.70049842,39.719685026694485,61.12214348431114,-21.402458457616653,23.21957853716495,-0.7351809833223778,0,0
526.4714,39.22695708,39.22695708,39.260581103118156,61.10389109520353,-21.843309992085373,23.588599799726893,-0.7385830072350469,0,0
526.9536,38.7577741,38.7577741,38.798166111624205,61.085641958833094,-22.28747584720889,23.959883361806366,-0.7419204705296395,0,0
527.4357,38.30999013,38.30999013,38.3361694384467,61.06740364300413,-22.731234204557424,24.33331267817426,-0.7450770856046677,0,0
527.9178,37.83257368,37.83257368,37.87568946551438,61.04917236111888,-23.1734828956045,24.708757030985623,-0.7480286393293263,0,0
528.3999,37.39509397,37.39509397,37.4162877281427,61.030948111866806,-23.614660383724107,25.086086958946627,-0.7508014257641773,0,0
528.882,36.96650935,36.96650935,36.95641695582495,61.01273089393741,-24.05631393811246,25.46520974908206,-0.7534539320200997,0,0
529.3641,36.51931938,36.51931938,36.49878745895016,60.994520706020154,-24.495733247069992,25.846000609847533,-0.7559109862234524,0,0
529.8463,36.06826004,36.06826004,36.042713736570306,60.97631377172788,-24.933600035157575,26.22832524313236,-0.7582052223685377,0,0
530.3284,35.60421127,35.60421127,35.58570034181712,60.95811764136093,-25.372417299543805,26.61206144671898,-0.7604216960989996,0,0
530.8105,35.13386081,35.13386081,35.12707898143792,60.93992853707429,-25.81284955563637,26.9970352098597,-0.7625878999891557,0,0
531.2926,34.66082974,34.66082974,34.66467982566807,60.92174645755748,-26.257066631889415,27.38306806651865,-0.7647737811815771,0,0
531.7747,34.21130837,34.21130837,34.19833008636765,60.903571401499974,-26.705241315132326,27.769984341290154,-0.7669880745049579,0,0
532.2568,33.7247954,33.7247954,33.72909431740721,60.885403367591245,-27.156309050184035,28.15760888659583,-0.7692040546571699,0,0
532.739,33.24090137,33.24090137,33.25382845499467,60.86723858818552,-27.613410133190854,28.545739542588507,-0.7715146058503124,0,0
533.2211,32.76531777,32.76531777,32.774233818740996,60.84908459609872,-28.074850777357724,28.93419743577408,-0.7738739347721215,0,0
533.7032,32.29312241,32.29312241,32.2902455282768,60.83093762222888,-28.54069209395208,29.322797670699252,-0.7762865749849516,0,0
534.1853,31.81430778,31.81430778,31.804116847792983,60.81279766526551,-29.008680817472523,29.71136221404564,-0.7786946310958738,0,0
534.6674,31.31663524,31.31663524,31.314372046030975,60.79466472389805,-29.480292677867077,30.09969612782932,-0.7811424108416593,0,0
535.1495,30.82036343,30.82036343,30.823121396897278,60.77653879681603,-29.95341739991875,30.487665329705298,-0.7835767400348159,0,0
535.6317,30.34339899,30.34339899,30.328011170414776,60.75841612510523,-30.430404954690452,30.875162287514918,-0.7860615960391265,0,0
536.1138,29.84038257,29.84038257,29.82917792118627,60.74030422411674,-30.91112630293047,31.262092360310223,-0.7885943087560082,0,0
536.5959,29.3416738,29.3416738,29.326758639450418,60.72219933348187,-31.39544069403145,31.64835774710115,-0.7911721579565261,0,0
537.078,28.81204695,28.81204695,28.82430617608331,60.70410145189007,-31.879795275806757,32.033879736751736,-0.7937072433027116,0,0
537.5601,28.34151985,28.34151985,28.32154448831934,60.686010578030846,-32.364466089711506,32.41861072953567,-0.7962092178607837,0,0
538.0422,27.81180643,27.81180643,27.818284575030695,60.66792671059368,-32.84964213556299,32.8024953632962,-0.7986853656349069,0,0
538.5244,27.31530965,27.31530965,27.3161736544292,60.64984609938617,-33.33367244495697,33.18546868986341,-0.8010986963887264,0,0
539.0065,26.8088282,26.8088282,26.817477215733554,60.63177624231419,-33.814299026580635,33.56742231405301,-0.8034005477156756,0,0
539.4886,26.31856932,26.31856932,26.322660747142514,60.61371338773243,-34.29105264058992,33.948263715671565,-0.8055860693395346,0,0
539.9707,25.80522329,25.80522329,25.83219664547531,60.595657534330414,-34.76346088885511,34.32787845834736,-0.8076510699607489,0,0
540.4528,25.32101633,25.32101633,25.345525625691074,60.577608680797574,-35.2320830551065,34.706111498224125,-0.809616177844949,0,0
540.9349,24.84328955,24.84328955,24.86482452578261,60.559566825823424,-35.694742300040815,35.08280286131631,-0.8114391103795253,0,0
541.4171,24.37842067,24.37842067,24.388151339852577,60.5415282279276,-36.15337688807502,35.45777179561375,-0.813172336468999,0,0
541.8992,23.91334771,23.91334771,23.91467279654431,60.52350036759029,-36.60882757104598,35.830833983003146,-0.8148418077070106,0,0
542.3813,23.43413402,23.43413402,23.440084584808453,60.50547950187981,-37.06539491707136,36.20180128704471,-0.8165486581388498,0,0
542.8634,22.97133142,22.97133142,22.96839836266397,60.48746562948571,-37.51906726682174,36.570508555441776,-0.8182083253309201,0,0
543.3455,22.51172994,22.51172994,22.49394739920533,60.46945874909743,-37.9755113498921,36.9367729432906,-0.8199488303517458,0,0
543.8276,22.04245868,22.04245868,22.019725384478303,60.45145885940447,-38.43173347492616,37.300441797394825,-0.8217075407197733,0,0
544.3098,21.5755371,21.5755371,21.54393207573035,60.43346222762871,-38.889530151898356,37.66138908120799,-0.8235250566868177,0,0
544.7919,21.08777084,21.08777084,21.06465788029067,60.4154763168442,-39.350818436553524,38.01953354857086,-0.8254420349984053,0,0
545.274,20.6053556,20.6053556,20.582226933883355,60.39749739282321,-39.81527045893986,38.37476506788554,-0.8274516755017967,0,0
545.7561,20.11158261,20.11158261,20.097469231268125,60.37952545425517,-40.28205622298705,38.72703469825098,-0.8295358514294622,0,0
546.2382,19.61278613,19.61278613,19.61345158676993,60.36156049982962,-40.748108913059696,39.07625908402763,-0.8316322553788603,0,0
546.7203,19.11880543,19.11880543,19.131639845374057,60.34360252823602,-41.211962682861966,39.422370869661634,-0.8337128425582659,0,0
547.2025,18.6402036,18.6402036,18.652254774455464,60.3256478153887,-41.673393040933234,39.76531857051158,-0.8357750972406727,0,0
547.6846,18.16098359,18.16098359,18.176388734118756,60.307703806975184,-42.131315072856424,40.10501486129884,-0.8378002446248795,0,0
548.1667,17.69978125,17.69978125,17.705306553563027,60.28976677746181,-42.58446022389878,40.44138419154336,-0.8397662807447063,0,0
