Repository: yesiqiu117-web/sic-epitaxy-thickness-modeling

# 碳化硅/硅外延层厚度反演

本项目对应 **2025 年全国大学生数学建模竞赛 B 题：碳化硅外延层厚度的确定**。仓库已集成附件 1—4，并实现双光束模型、修正波数、FFT 初值、峰谷级次回归、Hilbert 相位、双角度联合拟合、多光束诊断、TMM 敏感性、分块 Bootstrap 和参数敏感性分析。

## 最终结果

| 材料 | 建议报告值 | 条件 Bootstrap 95% 区间 | 推荐解释区间 |
|---|---:|---:|---:|
| SiC | **7.48 μm** | 7.458–7.492 μm | 7.44–7.51 μm |
| Si | **3.47 μm** | 3.450–3.520 μm | 3.43–3.57 μm |

- SiC：10°、15°及峰、谷、Hilbert 结果一致性较好；多光束波形特征未造成显著厚度偏差。
- Si：存在显著非正弦与峰谷分离，最终结果应表述为**基频峰位的多光束稳健估计**，不应声称 TMM 参数已经被唯一反演。

详细评估见 [`docs/final_result_assessment.md`](docs/final_result_assessment.md)。

## 完整目录说明

每个文件的用途、输入输出关系和 GitHub 提交建议见：

- [`仓库目录与文件说明.md`](仓库目录与文件说明.md)

## 运行环境

- Python 3.10+
- NumPy、Pandas、SciPy、Matplotlib、PyYAML、OpenPyXL

安装：

```bash
python -m venv .venv

# Windows
.venv\Scripts\activate

# macOS/Linux
source .venv/bin/activate

pip install -r requirements.txt
pip install -e .
```

## 运行方式

快速读取已有结果并重新生成总表：

```bash
python scripts/run_all.py --quiet
```

从四个附件完整重算：

```bash
python scripts/run_all.py --recompute --quiet
```

分别运行：

```bash
python scripts/run_q2_sic.py
python scripts/run_q3_si.py
```

运行测试：

```bash
pytest -q
```

当前测试结果：

```text
12 passed
```

## 主要输出

```text
outputs/reports/final_results.md
outputs/reports/q2_sic_summary.json
outputs/reports/q3_si_summary.json
outputs/tables/final_results.csv
outputs/figures/
```

## 结论边界

Bootstrap 区间是在当前折射率、预处理、频段和基频选择固定条件下得到的统计区间，不覆盖全部光学常数和模型选择误差。题目未提供衬底完整掺杂与复折射率信息，因此 TMM 参数扫描用于敏感性说明，而不是唯一物理参数反演。

File: docs/experiment_plan.md
# 实验方案

## 1. 总体原则

实验不采用“只找两个峰直接代公式”的单线方案，而采用四层证据链：

1. **数量级证据**：FFT、自相关、相邻峰间距；
2. **几何证据**：修正波数—峰级次稳健回归；
3. **全谱证据**：双角度联合拟合；
4. **机理证据**：Airy/TMM、多光束谐波和残差结构。

每个最终厚度必须同时报告：点估计、双角度差异、方法间差异、分频段差异和置信区间。

---

## 2. 实验矩阵

| 编号 | 实验 | 目的 | 自变量/对照 | 核心输出 |
|---|---|---|---|---|
| E0 | 数据质量诊断 | 确认采样、异常、标定问题 | 原始四附件 | 缺失、重复、异常点、采样间隔、反射率范围 |
| E1 | 预处理敏感性 | 避免平滑和基线改变峰位 | SG 窗口 11/21/31/41；基线阶数 2/3/4 | 厚度漂移、峰数变化、相位漂移 |
| E2 | 初值估计 | 给非线性拟合提供可靠范围 | FFT、自相关、峰—峰、谷—谷 | 候选厚度及其频谱峰 |
| E3 | 单角度峰级次回归 | 检查 10°、15° 独立一致性 | 峰、谷；Huber/普通回归 | d10、d15、R²、漏峰诊断 |
| E4 | 双角度双光束联合拟合 | 问题 2 主结果 | 单角度 vs 联合；不同相位初值 | d_SiC、RMSE、BIC、拟合曲线 |
| E5 | Hilbert 相位验证 | 降低峰值检测依赖 | 不同带通范围 | d_phase、局部相位斜率 |
| E6 | 多光束判定 | 判断附件 3、4 的非正弦性 | 基频/二三次谐波；残差检验 | H2/H1、H3/H1、残差自相关、BIC |
| E7 | Airy/TMM 联合拟合 | 问题 3 硅厚度主结果 | 双光束 vs TMM；吸收开/关 | d_Si、ΔBIC、角度一致性 |
| E8 | SiC 多光束修正 | 判断修正是否必要 | 双光束、TMM、基频、Hilbert | Δd_multi 及其相对不确定度 |
| E9 | 不确定度与敏感性 | 形成可靠性结论 | n、角度、频段、平滑、Bootstrap | 95% CI、误差贡献排序 |

---

## 3. 问题 2 的实验流程

### 3.1 数据诊断

对附件 1、2 分别输出：

- 波数是否单调、是否等间距；
- 缺失值、重复波数；
- 首点是否为异常零值；
- 反射率最小值、最大值、超过 100% 的比例；
- Hampel 异常点数量。

超过 100% 的反射率只记录，不直接裁剪。后续模型用慢变背景、增益和偏置吸收标定误差。

### 3.2 预处理对照

主结果默认使用 SG 窗口 21。对 11、21、31、41 重复 E2–E5，记录厚度变化：

\[
S_{\mathrm{SG}}=\frac{\max d_w-\min d_w}{\operatorname{median}d_w}.
\]

若窗口改变导致峰数突变或厚度明显漂移，应缩小平滑强度并检查基线。

### 3.3 初值与候选排歧

FFT 返回前若干候选频率，不只返回最高峰。候选厚度应满足：

- 在两个角度均出现邻近候选；
- 相邻峰法与 FFT 数量级一致；
- 候选的 2 倍、3 倍频不能被误当作基频。

### 3.4 单角度回归

峰和谷分开回归：

\[
m_j=2d x_j+b+\varepsilon_j.
\]

若相邻峰距约为中位峰距的 2 倍，则将级次增量设为 2，以处理漏峰。最终报告：

- `d_peak`、`d_valley`；
- 峰谷相对差；
- 10°、15° 相对差；
- 回归残差与可疑漏峰位置。

### 3.5 双角度联合拟合

两个角度共享厚度 `d`，每个角度独立设置相位、基线和振幅包络。使用多相位初值，防止局部极小。

最终结果优先级：

1. 联合拟合厚度；
2. Hilbert 相位法与峰级次回归必须给出相近结果；
3. 若差异超过 Bootstrap 区间，不能简单平均，应回查折射率、频段和多光束影响。

---

## 4. 问题 3 的多光束判定

### 4.1 判定证据

对附件 3、4 分别建立双光束与 TMM 模型，采用以下证据：

1. `H2/H1`、`H3/H1` 明显高于碳化硅或噪声背景；
2. 双光束残差含稳定的二次/三次谐波；
3. TMM 相对双光束 `ΔBIC = BIC_two - BIC_tmm > 10`；
4. TMM 在连续波数块交叉验证中仍有更低误差；
5. TMM 使 10°、15° 的厚度结果更一致。

其中 `ΔBIC > 10` 只作为强证据之一，不作为唯一必要条件。

### 4.2 模型对照

- M1：双光束余弦模型；
- M2：无吸收 Airy；
- M3：含吸收 TMM；
- M4：TMM + 标定增益/偏置/线性背景。

应控制复杂度，禁止无约束同时拟合大量折射率和 Drude 参数。

---

## 5. 不确定度实验

### 5.1 分块 Bootstrap

光谱点相邻相关，采用连续波数块或完整条纹块重采样，不采用逐点独立 Bootstrap。

默认块长 80 个采样点，重复 200 次。输出中位数和百分位置信区间。

### 5.2 参数敏感性

建议至少计算：

- 折射率整体缩放：`n × (1±0.2%)`、`n × (1±0.5%)`；
- 入射角：`θ±0.1°`、`θ±0.2°`；
- 频段边界：上下边界各移动 50–100 cm^-1；
- SG 窗口：11、21、31、41；
- 峰显著度：默认值上下浮动 20%。

最终用 Tornado 表或排序表给出主要误差源。

---

## 6. 结果验收规则

以下规则用于内部自检，不应机械写成“绝对标准”：

- 双角度差异越小越好；若超过约 3%，应回查模型或数据；
- 峰法、Hilbert、联合拟合应在各自不确定度范围内相容；
- TMM 修正量若小于总不确定度，可认为双光束近似足够；
- TMM 若显著降低 BIC、残差谐波和角度差异，可认为多光束模型必要；
- 最终厚度不能只报告单个数字，必须附置信区间和稳定性证据。

---

## 7. 论文建议图表

### 图

1. 四组原始光谱与有效频段；
2. 预处理前后对比；
3. 修正波数域 FFT 与候选基频；
4. 峰级次线性回归；
5. 10°、15° 双光束联合拟合；
6. Hilbert 展开相位直线；
7. 双光束与 TMM 的残差频谱；
8. 谐波比对比；
9. 分频段厚度稳定性；
10. 参数敏感性排序。

### 表

1. 数据质量统计；
2. 各方法厚度结果；
3. 双角度一致性；
4. 双光束/TMM 模型比较；
5. Bootstrap 区间；
6. 敏感性分析；
7. SiC 多光束修正前后对比。

File: docs/final_experiment_scheme.md
# 最终实验方案与消融设计

## 一、实验目标

实验不仅要给出厚度数值，还要回答三类问题：

1. 厚度主值是多少；
2. 多光束干涉是否会使双光束结果产生实质偏差；
3. 结果对噪声、折射率、入射角、预处理和拟合频段有多敏感。

## 二、问题 2：SiC 实验

### 主实验

1. 读取附件 1、2；
2. 删除异常首点，执行 Hampel、Savitzky–Golay、稳健基线和包络归一化；
3. 在 `1500–4000 cm⁻¹` 透明区计算修正波数；
4. 分别运行 FFT、峰级次回归、谷级次回归和 Hilbert 相位法；
5. 以峰、谷和 Hilbert 的跨角度中位数作为基频共识结果；
6. 用双角度双光束、三谐波和 TMM 模型进行拟合比较；
7. 运行 400 次连续块 Bootstrap；
8. 运行核心敏感性和扩展压力测试。

### 多光束复核

同时检查：

- 峰和谷给出的厚度是否分离；
- `H2/H1` 是否显著；
- 条纹可见度是否足够高；
- 三谐波模型是否显著改善 BIC。

只有前三项物理证据同时达到阈值，才认为多光束对厚度造成实质影响，避免把基线误差或折射率模型误差误判成多光束。

## 三、问题 3：Si 实验

### 多光束判定

Si 数据低波数区条纹可见度高、波形明显非正弦，因此采用多证据联合判定。若判定为显著多光束：

1. 不直接用峰谷混合或纯余弦全谱拟合作为最终厚度；
2. 先在修正波数域隔离基频；
3. 只使用峰坐标回归，因为高阶内部反射主要改变波谷和波形尖锐程度，峰的周期位置更稳定；
4. 两个角度共享材料折射率模型，并以峰法结果的中位数作为最终值。

### 物理模型验证

并行运行含吸收的 TMM 模型和衬底有效光学参数扫描。由于附件未给出衬底掺杂和复折射率，TMM 最优值只作为可辨识性与敏感性证据，不直接替代峰坐标主结果。

## 四、不确定度实验

### 1. 连续块 Bootstrap

- 重复次数：400；
- 块长：80 个采样点；
- 重采样对象：基频重构之外的连续残差块；
- 输出：标准误和百分位 95% 区间。

连续块方法保留光谱相邻点的相关性，优于逐点独立重采样。

### 2. 核心敏感性

核心情景：

- 折射率实部 ±0.5%；
- 入射角 ±0.2°；
- SG 窗口 11、31、41；
- 基线阶数 2、4；
- 包络窗口 201、401；
- 峰值 prominence 0.18、0.32。

### 3. 扩展压力测试

- 折射率实部 ±1%；
- 多组拟合波段；
- TMM 衬底有效折射率和吸收参数网格。

## 五、最终结果选择原则

| 数据 | 最终估计器 | 原因 |
|---|---|---|
| SiC 附件 1、2 | `fundamental_consensus` | 峰谷一致，多光束无实质厚度影响 |
| Si 附件 3、4 | `peak_only` | 多光束显著，峰坐标比波谷和全波形更稳定 |

推荐区间定义为：

```text
推荐区间 = Bootstrap 95% 区间 ∪ 核心敏感性区间
```

扩展压力测试区间单独报告，不与统计置信区间混写。

File: docs/final_result_assessment.md
# 最终结果独立评估说明

> 本说明基于当前仓库中的源代码、四个原始附件、结果表、拟合图和自动测试进行复核。它评估的是“当前代码与数据能够支持到什么程度”，不是对样品真实厚度的外部标定证明。

## 1. 总体评价

当前仓库已经形成一条完整且可复现的实验链：

```text
原始 Excel
→ 数据清洗与基线/包络处理
→ 修正波数
→ FFT 初值
→ 峰/谷级次回归
→ Hilbert 相位验证
→ 双角度联合模型
→ 谐波与多光束诊断
→ Bootstrap 与敏感性分析
→ 最终结果汇总
```

工程实现较完整：项目结构清晰，配置、源代码、结果与测试相互分离；当前自动测试为 **12 项全部通过**。

但从数学建模结论的严谨性看，两个材料的可信度并不相同：

- **SiC 的最终厚度结果较稳健**，适合作为论文主结果；
- **Si 的最终厚度结果可作为“基频峰位稳健估计”**，但不宜表述为已经通过物理 TMM 唯一反演并彻底消除了多光束影响。

## 2. SiC 最终结果评估

仓库当前结果为：

\[
\hat d_{\mathrm{SiC}}=7.4763\ \mu\mathrm m.
\]

分块 Bootstrap 区间为：

\[
[7.4580,\ 7.4919]\ \mu\mathrm m,
\]

综合核心敏感性后的推荐区间为：

\[
[7.4388,\ 7.5145]\ \mu\mathrm m.
\]

### 2.1 支持该结果的证据

1. 10° 与 15° 两个角度的最终估计相对差为 **0.434%**；
2. 峰、谷和 Hilbert 三类基频方法在完整主频段内集中在约 7.45–7.49 μm；
3. 峰—谷厚度中位相对差仅为 **0.076%**；
4. 二次谐波与基频的中位幅值比为 **0.0178**，较低；
5. 折射率 ±0.5%、角度 ±0.2°、平滑窗口、基线阶数和包络窗口扰动后，核心结果仍位于 7.4388–7.5145 μm。

### 2.2 仍需保留的结论边界

1. 双光束全谱拟合、三谐波拟合和基频共识结果并不完全相同：约为 7.419、7.541 和 7.476 μm；
2. 某些较窄验证频段出现明显漂移，说明短频段中的周期数不足、色散误差或谐波混叠仍会影响结果；
3. Bootstrap 固定了基频重构和折射率模型，因此主要反映条件于当前模型的随机波动，不包含全部光学常数系统误差；
4. 结果保留到 4 位小数会显得过度精确。

### 2.3 推荐论文写法

正文推荐写为：

> 采用双角度基频峰谷回归与 Hilbert 相位交叉验证，得到 SiC 外延层厚度约为 **7.48 μm**。统计 Bootstrap 区间为 7.458–7.492 μm；将折射率和预处理敏感性并入后，推荐不确定区间为 **7.44–7.51 μm**。

不建议只写“7.4763 μm”而不说明模型依赖和不确定区间。

## 3. Si 最终结果评估

仓库当前采用峰坐标估计：

\[
\hat d_{\mathrm{Si}}=3.4720\ \mu\mathrm m.
\]

分块 Bootstrap 区间为：

\[
[3.4502,\ 3.5198]\ \mu\mathrm m.
\]

扩展压力测试范围为：

\[
[3.4288,\ 3.5665]\ \mu\mathrm m.
\]

### 3.1 支持该结果的证据

1. 两个角度的峰位结果分别为 3.4767 μm 和 3.4674 μm，相对差仅为 **0.268%**；
2. Si 的条纹可见度较高，峰谷厚度差达到 **1.840%**，明显高于 SiC；
3. 二次谐波与基频的中位幅值比为 **0.0671**；
4. 三谐波模型相对双光束模型的 BIC 有显著改善，说明条纹并非理想正弦；
5. 采用峰位而不是波谷或纯正弦全谱拟合，可以降低尖锐 Airy 波形对极小值定位的影响。

### 3.2 当前最重要的风险

不同估计路线仍存在较明显差异：

- 峰位估计：约 3.47 μm；
- 谷值/Hilbert：约 3.52–3.55 μm；
- 双光束全谱拟合：约 3.63 μm；
- 三谐波全谱拟合：约 3.64 μm；
- 当前有效参数 TMM：约 3.72 μm。

因此，3.472 μm 是一个**方法明确、双角度一致的稳健估计**，但当前证据尚不足以证明它是由完整物理 TMM 唯一确定的真实值。

此外，当前 TMM 使用的是有效衬底复折射率参数。题目没有给出衬底掺杂浓度、载流子有效质量、碰撞频率和完整吸收谱，所以 TMM 参数不可唯一辨识。

### 3.3 推荐论文写法

建议写为：

> Si 光谱呈现显著非正弦和高可见度条纹，峰谷估计出现系统分离。为减弱多次反射导致的波谷偏移，本文在基频隔离后采用双角度峰坐标回归，得到外延层厚度约为 **3.47 μm**，条件 Bootstrap 区间为 3.450–3.520 μm。考虑频段与折射率压力测试后，结果可保守表述为 **3.43–3.57 μm**。

建议使用“多光束稳健估计”或“基频峰位修正”，不要直接写成“已通过 TMM 完全消除多光束影响”。

## 4. 多光束判定的评估

当前判定综合使用：

- 峰谷厚度差；
- 二次谐波幅值比；
- 条纹可见度；
- 双光束与三谐波模型 BIC 差。

这比只依据一项指标更可靠。当前结论“Si 存在显著多光束影响，而 SiC 的影响不构成主要厚度偏差”具有合理性。

不过需要说明：

1. 阈值 1%、0.04、0.12 和 ΔBIC=10 是工程判据，尚未通过大量仿真进行统计标定；
2. BIC 默认残差近似独立，而当前各模型残差的一阶自相关接近 1，说明 BIC 的绝对证据强度可能被放大；
3. 三谐波模型证明的是“波形明显非正弦”，并不能单独证明所有非正弦成分都来自多次内部反射；
4. 仍可能混入基线模型误差、仪器响应、吸收变化和复 Fresnel 相位变化。

## 5. Bootstrap 与不确定度评估

当前采用连续残差块 Bootstrap，比逐点独立重采样更合理。但其区间应解释为：

> 在当前折射率、频段、预处理和基频选择固定条件下的统计不确定度。

它尚未完整覆盖：

- 折射率公式选择误差；
- 基频识别或谐波混叠；
- 多光束模型选择误差；
- 衬底复折射率不可辨识性；
- 块长度选择误差。

因此最终论文应优先报告“Bootstrap 区间 + 敏感性推荐区间”，不能把 Bootstrap 区间称为覆盖全部误差来源的最终置信区间。

## 6. 代码与结果的一致性检查

已完成以下检查：

- 四个附件均被代码读取；
- 两个角度分别处理并在最终估计中联合使用；
- 最终结果 CSV、JSON 和 Markdown 数值一致；
- 自动测试 12 项全部通过；
- 输出图片、单方法表、模型比较表、Bootstrap 表和敏感性表均已生成；
- TMM 扫描明确标记为参数敏感性，不被误当作唯一物理反演。

发现的一项文档问题是：旧版 `README.md` 仍保留“首轮结果”和“尚未完成 Bootstrap”等过期描述。当前版本已将 README 更新为最终状态，并链接到本评估说明和完整目录说明。

## 7. 最终可信度分级

| 项目 | 评价 | 说明 |
|---|---|---|
| 工程完整性 | 较高 | 结构清楚、可复现、有配置与测试 |
| SiC 数值稳定性 | 较高 | 双角度及三类基频方法一致 |
| Si 数值稳定性 | 中等 | 峰位跨角度一致，但不同模型之间仍有系统差异 |
| 多光束存在性判断 | 中上 | 多证据支持，但阈值和残差独立性仍有限制 |
| 总不确定度完整性 | 中等 | 已有 Bootstrap 和敏感性，但未覆盖全部模型系统误差 |
| 直接用于论文 | 可以，但需谨慎表述 | 建议按本文推荐的精度与结论边界书写 |

## 8. 最终建议数值

论文主表可采用：

| 材料 | 建议报告值 | 建议区间 | 推荐措辞 |
|---|---:|---:|---|
| SiC | 7.48 μm | 7.44–7.51 μm | 双角度基频共识结果 |
| Si | 3.47 μm | 3.43–3.57 μm | 多光束条件下的基频峰位稳健估计 |

File: docs/refractive_index_sources.md
# 折射率与介电函数模型说明

## SiC 外延层

配置 `configs/q2_sic.yaml` 使用 4H-SiC 的一声子 TO–LO 因子化介电函数：

- 高频介电常数：`epsilon_inf = 6.52`；
- 横向光学声子：`TO = 797.7 cm^-1`；
- 纵向光学声子：`LO = 992.1 cm^-1`；
- 阻尼参数在配置中可调。

1500–4000 cm⁻¹ 位于主要声子带上方，适合作为问题 2 的主拟合透明区。800–1100 cm⁻¹ 附近不能使用简单常数实折射率，应使用复介电函数并考虑吸收。

## Si 外延层

配置 `configs/q3_si.yaml` 使用 Chandler–Horowitz 与 Amirtharaj 的室温中红外硅折射率公式：

\[
n^2(\lambda)=11.67316+\frac{1}{\lambda^2}
+\frac{0.004482633}{\lambda^2-1.108205^2},
\]

其中波长 \(\lambda\) 的单位为 μm。代码在 `src/epitaxy/optics/refractive_index.py` 中实现。

## 衬底参数边界

题目未给出四块样品衬底的掺杂浓度、载流子有效质量、碰撞频率或复折射率表。因此：

- 外延层折射率使用文献公式；
- 衬底仅使用可配置的有效 `n_offset`、`n_scale` 与 `kappa`；
- TMM 输出标记为敏感性分析，不将有效参数解释为唯一真实材料参数；
- 论文最终实验应扫描一组合理的 Drude/吸收参数区间，并报告厚度稳定性。

File: docs/result_table_template.md
# 结果表模板

## 表 1 数据质量

| 数据 | 角度 | 有效点数 | 波数区间 | 采样间隔中位数 | 异常点数 | R 最小 | R 最大 | R>100% 比例 |
|---|---:|---:|---|---:|---:|---:|---:|---:|

## 表 2 问题 2 厚度结果

| 方法 | 10°/μm | 15°/μm | 联合/μm | 相对差/% | 95% CI/μm |
|---|---:|---:|---:|---:|---|
| FFT 初值 | | | — | | — |
| 峰级次回归 | | | — | | |
| Hilbert 相位 | | | — | | |
| 双角度联合拟合 | — | — | | — | |
| TMM 修正 | — | — | | — | |

## 表 3 多光束判定

| 数据 | H2/H1 | H3/H1 | 双光束 BIC | TMM BIC | ΔBIC | DW | 残差白噪声检验 |
|---|---:|---:|---:|---:|---:|---:|---|

## 表 4 问题 3 模型对比

| 模型 | 厚度/μm | RMSE | BIC | 10°–15°差异/% | 说明 |
|---|---:|---:|---:|---:|---|
| 双光束 | | | | | |
| 无吸收 Airy | | | | | |
| 含吸收 TMM | | | | | |

## 表 5 稳定性与敏感性

| 扰动项 | 负向扰动厚度 | 基准厚度 | 正向扰动厚度 | 最大相对变化/% |
|---|---:|---:|---:|---:|

File: docs/validation_report.md
# 代码自测报告

测试环境：Python 3.11（当前构建环境）。

## 单元测试

```text
5 passed
```

覆盖内容：

- 常数折射率与修正波数；
- FFT 厚度恢复；
- 峰级次回归；
- Hilbert 相位法；
- 单层 TMM 反射率数值稳定性。

## 合成数据端到端测试

已使用代码自动生成两类合成数据并完成全流程：

| 数据 | 真实厚度 | 反演方法 | 反演厚度 |
|---|---:|---|---:|
| SiC 双光束 | 12.500 μm | 双角度双光束联合拟合 | 12.4995 μm |
| Si 多光束 | 18.000 μm | 双角度 TMM 联合拟合 | 18.0004 μm |

该测试只用于验证算法和单位换算是否正确，不代表官方附件的最终结果。
