Repository: yesiqiu117-web/sic-epitaxy-thickness-modeling

# 碳化硅/硅外延层厚度反演

本项目对应 **2025 年全国大学生数学建模竞赛 B 题：碳化硅外延层厚度的确定**。仓库已集成附件 1—4，并实现双光束模型、修正波数、FFT 初值、峰谷级次回归、Hilbert 相位、双角度联合拟合、多光束诊断、TMM 敏感性、分块 Bootstrap 和参数敏感性分析。

## 最终结果

| 材料 | 建议报告值 | 条件 Bootstrap 95% 区间 | 推荐解释区间 |
|---|---:|---:|---:|
| SiC | **7.48 μm** | 7.458–7.492 μm | 7.44–7.51 μm |
| Si | **3.47 μm** | 3.450–3.520 μm | 3.43–3.57 μm |

- SiC：10°、15°及峰、谷、Hilbert 结果一致性较好；多光束波形特征未造成显著厚度偏差。
- Si：存在显著非正弦与峰谷分离，最终结果应表述为**基频峰位的多光束稳健估计**，不应声称 TMM 参数已经被唯一反演。

详细评估见 [`docs/final_result_assessment.md`](docs/final_result_assessment.md)。

## 完整目录说明

每个文件的用途、输入输出关系和 GitHub 提交建议见：

- [`仓库目录与文件说明.md`](仓库目录与文件说明.md)

## 运行环境

- Python 3.10+
- NumPy、Pandas、SciPy、Matplotlib、PyYAML、OpenPyXL

安装：

```bash
python -m venv .venv

# Windows
.venv\Scripts\activate

# macOS/Linux
source .venv/bin/activate

pip install -r requirements.txt
pip install -e .
```

## 运行方式

快速读取已有结果并重新生成总表：

```bash
python scripts/run_all.py --quiet
```

从四个附件完整重算：

```bash
python scripts/run_all.py --recompute --quiet
```

分别运行：

```bash
python scripts/run_q2_sic.py
python scripts/run_q3_si.py
```

运行测试：

```bash
pytest -q
```

当前测试结果：

```text
12 passed
```

## 主要输出

```text
outputs/reports/final_results.md
outputs/reports/q2_sic_summary.json
outputs/reports/q3_si_summary.json
outputs/tables/final_results.csv
outputs/figures/
```

## 结论边界

Bootstrap 区间是在当前折射率、预处理、频段和基频选择固定条件下得到的统计区间，不覆盖全部光学常数和模型选择误差。题目未提供衬底完整掺杂与复折射率信息，因此 TMM 参数扫描用于敏感性说明，而不是唯一物理参数反演。

File: outputs/reports/all_results.json
{
  "sic": {
    "analysis_name": "q2_sic",
    "mode": "sic",
    "material": "SiC",
    "warning": "外延层折射率采用给定配置中的光学模型；衬底掺杂与吸收参数未知，因此 TMM 参数扫描只用于敏感性与可辨识性分析，不作为唯一厚度反演。",
    "final_result": {
      "estimator": "fundamental_consensus",
      "thickness_um": 7.4762575780931755,
      "per_angle_um": {
        "sic_10deg": 7.489698365539103,
        "sic_15deg": 7.457276324951839
      },
      "cross_angle_relative_pct": 0.4338274635320039,
      "uncorrected_all_method_consensus_um": 7.481125942765237,
      "multi_beam_correction_um": -0.0048683646720615315,
      "statistical_95pct_interval_um": [
        7.458043533969368,
        7.491917176343587
      ],
      "core_sensitivity_interval_um": [
        7.438814221092305,
        7.514477717057484
      ],
      "recommended_interval_um": [
        7.438814221092305,
        7.514477717057484
      ],
      "expanded_stress_interval_um": [
        7.401745274035984,
        7.552689194831164
      ],
      "multi_beam_classification": "non_sinusoidal_but_not_material"
    },
    "multibeam_assessment": {
      "classification": "non_sinusoidal_but_not_material",
      "materially_significant": false,
      "non_sinusoidal_waveform": true,
      "peak_valley_median_relative_pct": 0.07644006391428061,
      "median_h2_h1": 0.017821205298840903,
      "median_h3_h1": 0.2038773008000041,
      "median_fringe_visibility": 0.08851071730094939,
      "delta_bic_two_minus_harmonic3": 6036.3745171185,
      "thresholds": {
        "peak_valley_pct": 1.0,
        "h2_h1": 0.04,
        "visibility": 0.12,
        "delta_bic": 10.0
      },
      "per_dataset": [
        {
          "dataset": "sic_10deg",
          "peak_valley_relative_pct": 0.03776200602037141,
          "h2_h1": 0.015667114278507914,
          "h3_h1": 0.19529752576839107
        },
        {
          "dataset": "sic_15deg",
          "peak_valley_relative_pct": 0.11511812180818982,
          "h2_h1": 0.01997529631917389,
          "h3_h1": 0.21245707583161716
        }
      ],
      "conclusion": "高阶谐波模型能改善拟合，但峰谷厚度一致、二次谐波和条纹可见度较低；现有证据不足以认定多光束对厚度造成实质影响。"
    },
    "bootstrap_uncertainty": {
      "method": "fundamental_residual_block_bootstrap",
      "estimator": "fundamental_consensus",
      "repeats_requested": 400,
      "repeats_successful": 400,
      "block_size_points": 80,
      "confidence_level": 0.95,
      "mean_um": 7.475302522486793,
      "median_um": 7.4754169103310115,
      "standard_error_um": 0.008067938906736226,
      "ci_low_um": 7.458043533969368,
      "ci_high_um": 7.491917176343587,
      "enabled": true
    },
    "sensitivity_analysis": {
      "method": "one_factor_at_a_time_sensitivity",
      "estimator": "fundamental_consensus",
      "reference_um": 7.4762575780931755,
      "core_range_um": [
        7.438814221092305,
        7.514477717057484
      ],
      "core_max_absolute_deviation_um": 0.038220138964308425,
      "stress_range_um": [
        7.401745274035984,
        7.552689194831164
      ],
      "stress_max_absolute_deviation_um": 0.07643161673798815,
      "n_successful": 20,
      "n_failed": 0,
      "enabled": true
    },
    "tmm_parameter_scan": {
      "enabled": true,
      "interpretation": "衬底光学常数未知时的有界敏感性扫描，不代表参数被唯一识别；为控制计算量，扫描使用等距降采样。",
      "data_stride": 8,
      "n_successful": 9,
      "n_failed": 0,
      "best_bic": -3476.546135950203,
      "best_rmse": 0.255624431407019,
      "best_thickness_um": 7.430192598112839,
      "thickness_range_um": [
        7.371380294961764,
        7.654008416462212
      ],
      "best_settings": {
        "n_scale": 1.04,
        "kappa_offset": 0.0
      }
    },
    "initial_thickness_um": 7.481125942765237,
    "robust_consensus": {
      "median_um": 7.481125942765237,
      "method_min_um": 7.454861431371982,
      "method_max_um": 7.49224363401775,
      "q25_um": 7.461905283992248,
      "q75_um": 7.490247634603161,
      "note": "该区间为跨角度、跨方法离散范围，不等同于统计置信区间。"
    },
    "single_methods": [
      {
        "dataset": "sic_10deg",
        "angle_deg": 10.0,
        "fft_um": 7.473184999683173,
        "peak_um": 7.489066885847301,
        "valley_um": 7.491895441795338,
        "hilbert_um": 7.489698365539103,
        "hilbert_r2": 0.9999583353801463,
        "h2_h1": 0.015667114278507914,
        "h3_h1": 0.19529752576839107,
        "outlier_count": 13
      },
      {
        "dataset": "sic_15deg",
        "angle_deg": 15.0,
        "fft_um": 7.49224363401775,
        "peak_um": 7.463448270339051,
        "valley_um": 7.454861431371982,
        "hilbert_um": 7.457276324951839,
        "hilbert_r2": 0.9999355366800585,
        "h2_h1": 0.01997529631917389,
        "h3_h1": 0.21245707583161716,
        "outlier_count": 21
      }
    ],
    "single_details": {
      "sic_10deg": {
        "fft_candidates_um": [
          7.473184999683173,
          22.41955499904952,
          13.451732999429714,
          16.44100699930298,
          37.36592499841587
        ],
        "peak_r2": 0.9999640442468068,
        "valley_r2": 0.9999580056729012,
        "data_metadata": {
          "source": "/mnt/data/SiC_epitaxy_modeling_repo/data/raw/附件1.xlsx",
          "n_points": 7468,
          "wn_min": 400.1569,
          "wn_max": 4000.122,
          "reflectance_min": 0.636093383,
          "reflectance_max": 95.38499492,
          "fraction_above_100": 0.0,
          "median_step": 0.4819999999999709,
          "crop_min": 1500.0,
          "crop_max": 4000.0,
          "crop_n_points": 5185
        }
      },
      "sic_15deg": {
        "fft_candidates_um": [
          7.49224363401775,
          22.476730902053248,
          26.9720770824639,
          47.9503592577136
        ],
        "peak_r2": 0.9999351693377317,
        "valley_r2": 0.9999361800563364,
        "data_metadata": {
          "source": "/mnt/data/SiC_epitaxy_modeling_repo/data/raw/附件2.xlsx",
          "n_points": 7468,
          "wn_min": 400.1569,
          "wn_max": 4000.122,
          "reflectance_min": 0.976744442,
          "reflectance_max": 102.7393552,
          "fraction_above_100": 0.03508302088912694,
          "median_step": 0.4819999999999709,
          "crop_min": 1500.0,
          "crop_max": 4000.0,
          "crop_n_points": 5185
        }
      }
    },
    "band_stability": [
      {
        "band": "primary",
        "wn_min_cm1": 1500.0,
        "wn_max_cm1": 4000.0,
        "dataset": "sic_10deg",
        "angle_deg": 10.0,
        "n_points": 5185,
        "fft_um": 7.473184999683173,
        "peak_um": 7.489066885847301,
        "valley_um": 7.491895441795338,
        "hilbert_um": 7.489698365539103,
        "method_median_um": 7.489382625693201,
        "profiled_two_beam_um": 7.419658004525245,
        "profiled_rmse": 0.16794442275591137,
        "hilbert_r2": 0.9999583353801463,
        "relative_to_consensus_pct": -0.821640201090794
      },
      {
        "band": "primary",
        "wn_min_cm1": 1500.0,
        "wn_max_cm1": 4000.0,
        "dataset": "sic_15deg",
        "angle_deg": 15.0,
        "n_points": 5185,
        "fft_um": 7.49224363401775,
        "peak_um": 7.463448270339051,
        "valley_um": 7.454861431371982,
        "hilbert_um": 7.457276324951839,
        "method_median_um": 7.460362297645445,
        "profiled_two_beam_um": 7.418429867890661,
        "profiled_rmse": 0.20874613590976202,
        "hilbert_r2": 0.9999355366800585,
        "relative_to_consensus_pct": -0.8380566689323972
      },
      {
        "band": "validation_1",
        "wn_min_cm1": 1100.0,
        "wn_max_cm1": 1500.0,
        "dataset": "sic_10deg",
        "angle_deg": 10.0,
        "n_points": 830,
        "fft_um": 15.330143726494136,
        "peak_um": null,
        "valley_um": null,
        "hilbert_um": 7.124487675241808,
        "method_median_um": 11.227315700867972,
        "profiled_two_beam_um": 7.718028446768951,
        "profiled_rmse": 0.2040014173594058,
        "hilbert_r2": 0.9997629117298372,
        "relative_to_consensus_pct": 3.1666691059093193
      },
      {
        "band": "validation_1",
        "wn_min_cm1": 1100.0,
        "wn_max_cm1": 1500.0,
        "dataset": "sic_15deg",
        "angle_deg": 15.0,
        "n_points": 830,
        "fft_um": 18.390640291641486,
        "peak_um": null,
        "valley_um": null,
        "hilbert_um": 7.1335676618173585,
        "method_median_um": 12.762103976729422,
        "profiled_two_beam_um": 7.930545897737787,
        "profiled_rmse": 0.0695196157937617,
        "hilbert_r2": 0.999769912602869,
        "relative_to_consensus_pct": 6.007383893960102
      },
      {
        "band": "validation_2",
        "wn_min_cm1": 1800.0,
        "wn_max_cm1": 2800.0,
        "dataset": "sic_10deg",
        "angle_deg": 10.0,
        "n_points": 2074,
        "fft_um": 7.432309743957099,
        "peak_um": 7.376498146079485,
        "valley_um": 7.41292728042874,
        "hilbert_um": 7.411808252526127,
        "method_median_um": 7.412367766477433,
        "profiled_two_beam_um": 7.953432756547238,
        "profiled_rmse": 0.18286810534303966,
        "hilbert_r2": 0.9999396258580854,
        "relative_to_consensus_pct": 6.313311891758135
      },
      {
        "band": "validation_2",
        "wn_min_cm1": 1800.0,
        "wn_max_cm1": 2800.0,
        "dataset": "sic_15deg",
        "angle_deg": 15.0,
        "n_points": 2074,
        "fft_um": 7.451066244610489,
        "peak_um": 7.3458249664299275,
        "valley_um": 7.384266065263232,
        "hilbert_um": 7.304849030932851,
        "method_median_um": 7.36504551584658,
        "profiled_two_beam_um": 8.148173759818787,
        "profiled_rmse": 0.2633183888995678,
        "hilbert_r2": 0.9999109940668917,
        "relative_to_consensus_pct": 8.916409403568876
      },
      {
        "band": "validation_3",
        "wn_min_cm1": 2800.0,
        "wn_max_cm1": 4000.0,
        "dataset": "sic_10deg",
        "angle_deg": 10.0,
        "n_points": 2489,
        "fft_um": 8.02408790229802,
        "peak_um": 7.746795983480919,
        "valley_um": 7.772412257432571,
        "hilbert_um": 7.611022091916657,
        "method_median_um": 7.7596041204567445,
        "profiled_two_beam_um": 7.709786427072476,
        "profiled_rmse": 0.20339983848458196,
        "hilbert_r2": 0.9999801691145941,
        "relative_to_consensus_pct": 3.0564982605107684
      },
      {
        "band": "validation_3",
        "wn_min_cm1": 2800.0,
        "wn_max_cm1": 4000.0,
        "dataset": "sic_15deg",
        "angle_deg": 15.0,
        "n_points": 2489,
        "fft_um": 8.046069013858641,
        "peak_um": 7.737873392545323,
        "valley_um": 7.6040542174569765,
        "hilbert_um": 7.593941293156068,
        "method_median_um": 7.67096380500115,
        "profiled_two_beam_um": 7.912390828531272,
        "profiled_rmse": 0.2302127374000401,
        "hilbert_r2": 0.9999286487685597,
        "relative_to_consensus_pct": 5.76470559465849
      }
    ],
    "joint_two_beam": {
      "thickness_um": 7.419187985636658,
      "success": true,
      "metrics": {
        "rmse": 0.18944699929585335,
        "rss": 372.1810166726457,
        "bic": -34383.8108992319,
        "objective": 372.18101667190126
      },
      "parameters": {
        "optimizer": "profiled_sine_cosine_scalar_search",
        "fit_domain": "normalized_fringe",
        "coarse_interval_um": [
          4.1146192685208804,
          10.847632617009593
        ],
        "linear_coefficients_sic_10deg": [
          0.0019603505218017494,
          0.010534673361569422,
          -0.7902507569086239,
          0.26154777199625634,
          0.12256796353567255,
          0.25428592404252637
        ],
        "linear_coefficients_sic_15deg": [
          -0.0008199125231090749,
          -0.04078372915721261,
          -0.8274857914425122,
          -0.1555583489867857,
          -0.018994228409229815,
          0.18634712973727957
        ]
      }
    },
    "joint_harmonic3": {
      "thickness_um": 7.540677770226443,
      "success": true,
      "metrics": {
        "rmse": 0.1406009893606244,
        "rss": 205.00077822926318,
        "bic": -40420.1854163504,
        "objective": 205.00077822885316,
        "n_parameters": 29.0
      },
      "parameters": {
        "max_harmonic": 3,
        "optimizer": "profiled_fourier_scalar_search",
        "fit_domain": "normalized_fringe",
        "search_interval_um": [
          5.386410678790971,
          9.575841206739504
        ],
        "coefficients_sic_10deg": {
          "offset": 0.001499550986600996,
          "linear_background": 0.006150255770029173,
          "cos_1": -0.6364994259930389,
          "sin_1": -0.5549935526992033,
          "linear_cos_1": 0.09402828806596362,
          "linear_sin_1": -0.11881726931919183,
          "cos_2": -0.00828523412950089,
          "sin_2": -0.009752533874292146,
          "linear_cos_2": -0.013607857695157863,
          "linear_sin_2": -0.018570858204800353,
          "cos_3": -0.11197410652772787,
          "sin_3": 0.12024633622802985,
          "linear_cos_3": -0.09260277534174773,
          "linear_sin_3": 0.020450686951724355
        },
        "coefficients_sic_15deg": {
          "offset": -0.0002665193681901636,
          "linear_background": -0.03699064565381818,
          "cos_1": -0.2833619990490517,
          "sin_1": -0.786708751897445,
          "linear_cos_1": 0.2172039651688101,
          "linear_sin_1": -0.1069288437463122,
          "cos_2": -0.0008621596808149532,
          "sin_2": -0.014645185446956102,
          "linear_cos_2": -0.015661728127661454,
          "linear_sin_2": 0.06267961069709709,
          "cos_3": -0.1383238008486333,
          "sin_3": -0.10655972290278347,
          "linear_cos_3": 0.02356398481807697,
          "linear_sin_3": -0.1011287428079716
        }
      }
    },
    "joint_tmm": {
      "thickness_um": 7.406633254690582,
      "success": true,
      "metrics": {
        "rmse": 0.28537456093998204,
        "rss": 844.5186971285997,
        "bic": -25923.75921007384
      },
      "parameters": {
        "kappa_scale": 1.0,
        "optimizer": "coarse_grid_plus_bounded_scalar",
        "search_interval_um": [
          5.564390989227493,
          9.273984982045821
        ],
        "fit_domain": "normalized_fringe",
        "calibration_sic_10deg": [
          0.010060866550270808,
          -0.023797888909638854,
          -0.890376177268627,
          0.07573858433253777
        ],
        "calibration_sic_15deg": [
          0.013532660122263809,
          -0.012811966821955956,
          -0.888938932858588,
          -0.08791059586567619
        ]
      }
    },
    "model_comparison": {
      "delta_bic_two_minus_harmonic3": 6036.3745171185,
      "delta_bic_two_minus_tmm": -8460.051689158063,
      "harmonic3_correction_um": 0.12148978458978554,
      "tmm_correction_um": -0.012554730946075843,
      "interpretation": "BIC 差值为正表示右侧复杂模型优于双光束模型。"
    },
    "residual_diagnostics": {
      "two_beam": {
        "sic_10deg": {
          "durbin_watson": 0.003205624130103119,
          "ljung_box_q": 78497.40732478908,
          "ljung_box_p": 0.0,
          "acf_lag1": 0.997499046615768
        },
        "sic_15deg": {
          "durbin_watson": 0.004964055439691481,
          "ljung_box_q": 70234.23756627807,
          "ljung_box_p": 0.0,
          "acf_lag1": 0.9975036976808628
        }
      },
      "harmonic3": {
        "sic_10deg": {
          "durbin_watson": 0.005444643018178003,
          "ljung_box_q": 68714.84127695058,
          "ljung_box_p": 0.0,
          "acf_lag1": 0.9947956009285239
        },
        "sic_15deg": {
          "durbin_watson": 0.007370782377224223,
          "ljung_box_q": 60956.53003230857,
          "ljung_box_p": 0.0,
          "acf_lag1": 0.996311682213673
        }
      },
      "tmm": {
        "sic_10deg": {
          "durbin_watson": 0.0016319918868826313,
          "ljung_box_q": 88743.14164865005,
          "ljung_box_p": 0.0,
          "acf_lag1": 0.995569510644434
        },
        "sic_15deg": {
          "durbin_watson": 0.002513305488654489,
          "ljung_box_q": 84019.39564957046,
          "ljung_box_p": 0.0,
          "acf_lag1": 0.9981697011595618
        }
      }
    }
  },
  "si": {
    "analysis_name": "q3_si",
    "mode": "si",
    "material": "Si",
    "warning": "外延层折射率采用给定配置中的光学模型；衬底掺杂与吸收参数未知，因此 TMM 参数扫描只用于敏感性与可辨识性分析，不作为唯一厚度反演。",
    "final_result": {
      "estimator": "peak_only",
      "thickness_um": 3.472012799276393,
      "per_angle_um": {
        "si_10deg": 3.476657854757861,
        "si_15deg": 3.4673677437949255
      },
      "cross_angle_relative_pct": 0.2675713339787074,
      "uncorrected_all_method_consensus_um": 3.4980799797739532,
      "multi_beam_correction_um": -0.026067180497560294,
      "statistical_95pct_interval_um": [
        3.4502348413411097,
        3.5198391783465546
      ],
      "core_sensitivity_interval_um": [
        3.454668351423309,
        3.496075080723693
      ],
      "recommended_interval_um": [
        3.4502348413411097,
        3.5198391783465546
      ],
      "expanded_stress_interval_um": [
        3.428795070791332,
        3.5664591936022587
      ],
      "multi_beam_classification": "significant_multi_beam"
    },
    "multibeam_assessment": {
      "classification": "significant_multi_beam",
      "materially_significant": true,
      "non_sinusoidal_waveform": true,
      "peak_valley_median_relative_pct": 1.8401475279460158,
      "median_h2_h1": 0.0670783941300675,
      "median_h3_h1": 0.1595511324884476,
      "median_fringe_visibility": 0.6522672576824937,
      "delta_bic_two_minus_harmonic3": 1951.072165734724,
      "thresholds": {
        "peak_valley_pct": 1.0,
        "h2_h1": 0.04,
        "visibility": 0.12,
        "delta_bic": 10.0
      },
      "per_dataset": [
        {
          "dataset": "si_10deg",
          "peak_valley_relative_pct": 2.1879426255493275,
          "h2_h1": 0.06364237454412161,
          "h3_h1": 0.1565528956019128
        },
        {
          "dataset": "si_15deg",
          "peak_valley_relative_pct": 1.4923524303427038,
          "h2_h1": 0.07051441371601339,
          "h3_h1": 0.16254936937498238
        }
      ],
      "conclusion": "多项证据同时超过阈值，多光束干涉会使波谷/全波形双光束估计产生系统偏差；最终厚度采用基频隔离后的峰坐标估计。"
    },
    "bootstrap_uncertainty": {
      "method": "fundamental_residual_block_bootstrap",
      "estimator": "peak_only",
      "repeats_requested": 400,
      "repeats_successful": 400,
      "block_size_points": 80,
      "confidence_level": 0.95,
      "mean_um": 3.4769201154921383,
      "median_um": 3.4744001399707454,
      "standard_error_um": 0.017879731451797262,
      "ci_low_um": 3.4502348413411097,
      "ci_high_um": 3.5198391783465546,
      "enabled": true
    },
    "sensitivity_analysis": {
      "method": "one_factor_at_a_time_sensitivity",
      "estimator": "peak_only",
      "reference_um": 3.472012799276393,
      "core_range_um": [
        3.454668351423309,
        3.496075080723693
      ],
      "core_max_absolute_deviation_um": 0.024062281447299938,
      "stress_range_um": [
        3.428795070791332,
        3.5664591936022587
      ],
      "stress_max_absolute_deviation_um": 0.09444639432586577,
      "n_successful": 20,
      "n_failed": 0,
      "enabled": true
    },
    "tmm_parameter_scan": {
      "enabled": true,
      "interpretation": "衬底光学常数未知时的有界敏感性扫描，不代表参数被唯一识别；为控制计算量，扫描使用等距降采样。",
      "data_stride": 8,
      "n_successful": 9,
      "n_failed": 0,
      "best_bic": -3692.5355310299165,
      "best_rmse": 0.2927961421786603,
      "best_thickness_um": 3.5443719409820322,
      "thickness_range_um": [
        3.543675354450556,
        3.7651376843965125
      ],
      "best_settings": {
        "n_offset": 0.0,
        "kappa": 0.05
      }
    },
    "initial_thickness_um": 3.4980799797739532,
    "robust_consensus": {
      "median_um": 3.4980799797739532,
      "method_min_um": 3.4554485487747946,
      "method_max_um": 3.553566492338798,
      "q25_um": 3.4657406819120515,
      "q75_um": 3.533926486429109,
      "note": "该区间为跨角度、跨方法离散范围，不等同于统计置信区间。"
    },
    "single_methods": [
      {
        "dataset": "si_10deg",
        "angle_deg": 10.0,
        "fft_um": 3.4554485487747946,
        "peak_um": 3.476657854757861,
        "valley_um": 3.553566492338798,
        "hilbert_um": 3.5518990567267372,
        "hilbert_r2": 0.9992019036100601,
        "h2_h1": 0.06364237454412161,
        "h3_h1": 0.1565528956019128,
        "outlier_count": 4
      },
      {
        "dataset": "si_15deg",
        "angle_deg": 15.0,
        "fft_um": 3.46085949626343,
        "peak_um": 3.4673677437949255,
        "valley_um": 3.519502104790045,
        "hilbert_um": 3.527935629663233,
        "hilbert_r2": 0.9992220881846572,
        "h2_h1": 0.07051441371601339,
        "h3_h1": 0.16254936937498238,
        "outlier_count": 5
      }
    ],
    "single_details": {
      "si_10deg": {
        "fft_candidates_um": [
          3.4554485487747946,
          10.366345646324383,
          7.898168111485245,
          6.417261590581761,
          17.7708782508418,
          14.315429702067007,
          22.213597813552248
        ],
        "peak_r2": 0.9980701799356165,
        "valley_r2": 0.9995565530136098,
        "data_metadata": {
          "source": "/mnt/data/SiC_epitaxy_modeling_repo/data/raw/附件3.xlsx",
          "n_points": 7468,
          "wn_min": 400.1569,
          "wn_max": 4000.122,
          "reflectance_min": 0.134384598,
          "reflectance_max": 79.8019744,
          "fraction_above_100": 0.0,
          "median_step": 0.4819999999999709,
          "crop_min": 550.0,
          "crop_max": 3500.0,
          "crop_n_points": 6119
        }
      },
      "si_15deg": {
        "fft_candidates_um": [
          3.46085949626343,
          10.38257848879029,
          6.427310493060657,
          7.910535991459269,
          13.84343798505372,
          17.30429748131715,
          21.753973976512988
        ],
        "peak_r2": 0.9985182454258775,
        "valley_r2": 0.9995622194854601,
        "data_metadata": {
          "source": "/mnt/data/SiC_epitaxy_modeling_repo/data/raw/附件4.xlsx",
          "n_points": 7468,
          "wn_min": 400.1569,
          "wn_max": 4000.122,
          "reflectance_min": 0.349331123,
          "reflectance_max": 91.48944351,
          "fraction_above_100": 0.0,
          "median_step": 0.4819999999999709,
          "crop_min": 550.0,
          "crop_max": 3500.0,
          "crop_n_points": 6119
        }
      }
    },
    "band_stability": [
      {
        "band": "primary",
        "wn_min_cm1": 550.0,
        "wn_max_cm1": 3500.0,
        "dataset": "si_10deg",
        "angle_deg": 10.0,
        "n_points": 6119,
        "fft_um": 3.4554485487747946,
        "peak_um": 3.476657854757861,
        "valley_um": 3.553566492338798,
        "hilbert_um": 3.5518990567267372,
        "method_median_um": 3.514278455742299,
        "profiled_two_beam_um": 3.642507870796698,
        "profiled_rmse": 0.27401932388703615,
        "hilbert_r2": 0.9992019036100601,
        "relative_to_consensus_pct": 4.128776124554983
      },
      {
        "band": "primary",
        "wn_min_cm1": 550.0,
        "wn_max_cm1": 3500.0,
        "dataset": "si_15deg",
        "angle_deg": 15.0,
        "n_points": 6119,
        "fft_um": 3.46085949626343,
        "peak_um": 3.4673677437949255,
        "valley_um": 3.519502104790045,
        "hilbert_um": 3.527935629663233,
        "method_median_um": 3.4934349242924854,
        "profiled_two_beam_um": 3.6120886548941114,
        "profiled_rmse": 0.27539701377819953,
        "hilbert_r2": 0.9992220881846572,
        "relative_to_consensus_pct": 3.2591786288295608
      },
      {
        "band": "validation_1",
        "wn_min_cm1": 550.0,
        "wn_max_cm1": 1500.0,
        "dataset": "si_10deg",
        "angle_deg": 10.0,
        "n_points": 1971,
        "fft_um": 10.77865872403284,
        "peak_um": null,
        "valley_um": null,
        "hilbert_um": 3.810516724061753,
        "method_median_um": 7.294587724047297,
        "profiled_two_beam_um": 3.5548978987460127,
        "profiled_rmse": 0.3953719442571396,
        "hilbert_r2": 0.9999939011644402,
        "relative_to_consensus_pct": 1.6242601455822359
      },
      {
        "band": "validation_1",
        "wn_min_cm1": 550.0,
        "wn_max_cm1": 1500.0,
        "dataset": "si_15deg",
        "angle_deg": 15.0,
        "n_points": 1971,
        "fft_um": 10.795699074139376,
        "peak_um": null,
        "valley_um": null,
        "hilbert_um": 3.7291008876760405,
        "method_median_um": 7.262399980907708,
        "profiled_two_beam_um": 3.4893348657377055,
        "profiled_rmse": 0.37417295975231857,
        "hilbert_r2": 0.9999374583928237,
        "relative_to_consensus_pct": -0.24999754399020035
      },
      {
        "band": "validation_2",
        "wn_min_cm1": 1500.0,
        "wn_max_cm1": 2500.0,
        "dataset": "si_10deg",
        "angle_deg": 10.0,
        "n_points": 2074,
        "fft_um": 8.74664250019389,
        "peak_um": null,
        "valley_um": null,
        "hilbert_um": 3.134753798809485,
        "method_median_um": 5.940698149501687,
        "profiled_two_beam_um": 3.299855361673576,
        "profiled_rmse": 0.35164626119264425,
        "hilbert_r2": 0.9997331405758931,
        "relative_to_consensus_pct": -5.666669122676452
      },
      {
        "band": "validation_2",
        "wn_min_cm1": 1500.0,
        "wn_max_cm1": 2500.0,
        "dataset": "si_15deg",
        "angle_deg": 15.0,
        "n_points": 2074,
        "fft_um": 8.76036502699715,
        "peak_um": null,
        "valley_um": null,
        "hilbert_um": 3.0759442130726833,
        "method_median_um": 5.918154620034916,
        "profiled_two_beam_um": 3.119933817514982,
        "profiled_rmse": 0.4030095910899884,
        "hilbert_r2": 0.999827781794975,
        "relative_to_consensus_pct": -10.810106242436662
      },
      {
        "band": "validation_3",
        "wn_min_cm1": 2500.0,
        "wn_max_cm1": 3500.0,
        "dataset": "si_10deg",
        "angle_deg": 10.0,
        "n_points": 2074,
        "fft_um": 8.690893403541265,
        "peak_um": null,
        "valley_um": null,
        "hilbert_um": 3.1615301969439966,
        "method_median_um": 5.926211800242631,
        "profiled_two_beam_um": 3.993641389683778,
        "profiled_rmse": 0.39935122121905897,
        "hilbert_r2": 0.9996531071579675,
        "relative_to_consensus_pct": 14.166668937679578
      },
      {
        "band": "validation_3",
        "wn_min_cm1": 2500.0,
        "wn_max_cm1": 3500.0,
        "dataset": "si_15deg",
        "angle_deg": 15.0,
        "n_points": 2074,
        "fft_um": 8.70435417117899,
        "peak_um": null,
        "valley_um": null,
        "hilbert_um": 3.1985296914614074,
        "method_median_um": 5.951441931320199,
        "profiled_two_beam_um": 3.9013928562018663,
        "profiled_rmse": 0.32889295698283105,
        "hilbert_r2": 0.9996408241466777,
        "relative_to_consensus_pct": 11.529549889078728
      }
    ],
    "joint_two_beam": {
      "thickness_um": 3.626263744475723,
      "success": true,
      "metrics": {
        "rmse": 0.275038679004558,
        "rss": 925.7591128206276,
        "bic": -31472.32657702868,
        "objective": 925.759112818776
      },
      "parameters": {
        "optimizer": "profiled_sine_cosine_scalar_search",
        "fit_domain": "normalized_fringe",
        "coarse_interval_um": [
          1.9239439888756744,
          5.072215970672232
        ],
        "linear_coefficients_si_10deg": [
          0.013244148466517325,
          0.020881854294109912,
          0.3494929551059287,
          -0.5872364668460925,
          0.002930034360749342,
          0.46440941320158563
        ],
        "linear_coefficients_si_15deg": [
          0.02472478940732147,
          0.015465237203006549,
          0.44526749595935167,
          -0.5104973040175715,
          -0.028176438564592853,
          0.5447492322064078
        ]
      }
    },
    "joint_harmonic3": {
      "thickness_um": 3.639242292381166,
      "success": true,
      "metrics": {
        "rmse": 0.2524075939163722,
        "rss": 779.6780048448901,
        "bic": -33423.398742763406,
        "objective": 779.6780048433305,
        "n_parameters": 29.0
      },
      "parameters": {
        "max_harmonic": 3,
        "optimizer": "profiled_fourier_scalar_search",
        "fit_domain": "normalized_fringe",
        "search_interval_um": [
          2.518617585437246,
          4.47754237411066
        ],
        "coefficients_si_10deg": {
          "offset": 0.01602697425962675,
          "linear_background": 0.015234450464497958,
          "cos_1": 0.39713287568910843,
          "sin_1": -0.5421303620221585,
          "linear_cos_1": -0.007406208624020566,
          "linear_sin_1": 0.4860257398885146,
          "cos_2": -0.02177370132875597,
          "sin_2": 0.024996389379233524,
          "linear_cos_2": 0.012803621857321276,
          "linear_sin_2": -0.02036556621027104,
          "cos_3": 0.1223243605388771,
          "sin_3": -0.02540377726690826,
          "linear_cos_3": -0.1317546460295429,
          "linear_sin_3": 0.010163389960936266
        },
        "coefficients_si_15deg": {
          "offset": 0.027572528954360673,
          "linear_background": 0.012294518570535554,
          "cos_1": 0.4818376028400804,
          "sin_1": -0.458283438248036,
          "linear_cos_1": -0.05450640265955463,
          "linear_sin_1": 0.5658071037122394,
          "cos_2": -0.02235288234476307,
          "sin_2": 0.0181470229991885,
          "linear_cos_2": 0.01201663892892779,
          "linear_sin_2": -0.02978203672940282,
          "cos_3": 0.12334041435444973,
          "sin_3": 0.025584977567066982,
          "linear_cos_3": -0.15066091895137695,
          "linear_sin_3": -0.029074568495769886
        }
      }
    },
    "joint_tmm": {
      "thickness_um": 3.71750809931618,
      "success": true,
      "metrics": {
        "rmse": 0.33852193397168723,
        "rss": 1402.4393071068002,
        "bic": -26426.86988012972
      },
      "parameters": {
        "kappa_scale": 1.0,
        "optimizer": "coarse_grid_plus_bounded_scalar",
        "search_interval_um": [
          2.719697808356792,
          4.532829680594654
        ],
        "fit_domain": "normalized_fringe",
        "calibration_si_10deg": [
          0.016836492937714335,
          -0.039782892545771054,
          0.6524112350378564,
          -0.5676770331611208
        ],
        "calibration_si_15deg": [
          0.02414577912724388,
          -0.036717542948605686,
          0.618540548171821,
          -0.7049294783712835
        ]
      }
    },
    "model_comparison": {
      "delta_bic_two_minus_harmonic3": 1951.072165734724,
      "delta_bic_two_minus_tmm": -5045.45669689896,
      "harmonic3_correction_um": 0.012978547905442728,
      "tmm_correction_um": 0.09124435484045712,
      "interpretation": "BIC 差值为正表示右侧复杂模型优于双光束模型。"
    },
    "residual_diagnostics": {
      "two_beam": {
        "si_10deg": {
          "durbin_watson": 0.00034453474513098027,
          "ljung_box_q": 116340.20777705952,
          "ljung_box_p": 0.0,
          "acf_lag1": 0.9994971359959246
        },
        "si_15deg": {
          "durbin_watson": 0.0003531418497859993,
          "ljung_box_q": 115968.91289808301,
          "ljung_box_p": 0.0,
          "acf_lag1": 0.9993693592973949
        }
      },
      "harmonic3": {
        "si_10deg": {
          "durbin_watson": 0.00030628116548428376,
          "ljung_box_q": 117186.01555503772,
          "ljung_box_p": 0.0,
          "acf_lag1": 0.9996298346822018
        },
        "si_15deg": {
          "durbin_watson": 0.00031374407142245554,
          "ljung_box_q": 117060.22213639104,
          "ljung_box_p": 0.0,
          "acf_lag1": 0.999590548912975
        }
      },
      "tmm": {
        "si_10deg": {
          "durbin_watson": 0.0002530323338719312,
          "ljung_box_q": 118426.8392689739,
          "ljung_box_p": 0.0,
          "acf_lag1": 0.9998625960245674
        },
        "si_15deg": {
          "durbin_watson": 0.00022067128825387653,
          "ljung_box_q": 119003.9507198766,
          "ljung_box_p": 0.0,
          "acf_lag1": 0.9998822305510996
        }
      }
    }
  }
}
