Repository: yesiqiu117-web/sic-epitaxy-thickness-modeling

# 碳化硅/硅外延层厚度反演

本项目对应 **2025 年全国大学生数学建模竞赛 B 题：碳化硅外延层厚度的确定**。仓库已集成附件 1—4，并实现双光束模型、修正波数、FFT 初值、峰谷级次回归、Hilbert 相位、双角度联合拟合、多光束诊断、TMM 敏感性、分块 Bootstrap 和参数敏感性分析。

## 最终结果

| 材料 | 建议报告值 | 条件 Bootstrap 95% 区间 | 推荐解释区间 |
|---|---:|---:|---:|
| SiC | **7.48 μm** | 7.458–7.492 μm | 7.44–7.51 μm |
| Si | **3.47 μm** | 3.450–3.520 μm | 3.43–3.57 μm |

- SiC：10°、15°及峰、谷、Hilbert 结果一致性较好；多光束波形特征未造成显著厚度偏差。
- Si：存在显著非正弦与峰谷分离，最终结果应表述为**基频峰位的多光束稳健估计**，不应声称 TMM 参数已经被唯一反演。

详细评估见 [`docs/final_result_assessment.md`](docs/final_result_assessment.md)。

## 完整目录说明

每个文件的用途、输入输出关系和 GitHub 提交建议见：

- [`仓库目录与文件说明.md`](仓库目录与文件说明.md)

## 运行环境

- Python 3.10+
- NumPy、Pandas、SciPy、Matplotlib、PyYAML、OpenPyXL

安装：

```bash
python -m venv .venv

# Windows
.venv\Scripts\activate

# macOS/Linux
source .venv/bin/activate

pip install -r requirements.txt
pip install -e .
```

## 运行方式

快速读取已有结果并重新生成总表：

```bash
python scripts/run_all.py --quiet
```

从四个附件完整重算：

```bash
python scripts/run_all.py --recompute --quiet
```

分别运行：

```bash
python scripts/run_q2_sic.py
python scripts/run_q3_si.py
```

运行测试：

```bash
pytest -q
```

当前测试结果：

```text
12 passed
```

## 主要输出

```text
outputs/reports/final_results.md
outputs/reports/q2_sic_summary.json
outputs/reports/q3_si_summary.json
outputs/tables/final_results.csv
outputs/figures/
```

## 结论边界

Bootstrap 区间是在当前折射率、预处理、频段和基频选择固定条件下得到的统计区间，不覆盖全部光学常数和模型选择误差。题目未提供衬底完整掺杂与复折射率信息，因此 TMM 参数扫描用于敏感性说明，而不是唯一物理参数反演。

File: outputs/reports/actual_data_summary.md
# 官方附件实测数据：首轮实验结果与结论边界

> 本文记录仓库对附件 1–4 的首轮自动化运行结果。数值可复现，但在论文定稿前仍需完成衬底掺杂/吸收参数敏感性与分块 Bootstrap。文中的“方法范围”是跨方法离散范围，不是正式 95% 置信区间。

## 1. 数据映射与质量检查

| 附件 | 材料 | 入射角 | 清洗后点数 | 波数范围 (cm⁻¹) | 反射率范围 (%) | 超过 100% 比例 |
|---|---|---:|---:|---:|---:|---:|
| 附件 1 | SiC | 10° | 7468 | 400.1569–4000.1220 | 0.6361–95.3850 | 0 |
| 附件 2 | SiC | 15° | 7468 | 400.1569–4000.1220 | 0.9767–102.7394 | 3.508% |
| 附件 3 | Si | 10° | 7468 | 400.1569–4000.1220 | 0.1344–79.8020 | 0 |
| 附件 4 | Si | 15° | 7468 | 400.1569–4000.1220 | 0.3493–91.4894 | 0 |

四个附件均存在首个零反射率点，程序按统一规则删除。附件 2 的反射率超过 100% 被视为增益/归一化偏差，不做硬截断，以免改变条纹峰位和波形。

## 2. SiC：问题 2 主结果

主频段为 1500–4000 cm⁻¹。双角度、四种基频方法得到：

| 数据 | FFT (μm) | 峰级次 (μm) | 谷级次 (μm) | Hilbert (μm) | Hilbert R² |
|---|---:|---:|---:|---:|---:|
| 10° | 7.4732 | 7.4891 | 7.4919 | 7.4897 | 0.999958 |
| 15° | 7.4922 | 7.4634 | 7.4549 | 7.4573 | 0.999936 |

推荐将**基频提取的稳健中位数**作为问题 2 的首轮厚度结果：

\[
\boxed{d_{\mathrm{SiC}}\approx 7.481\ \mu\mathrm m}
\]

跨方法范围为 7.455–7.492 μm，四分位区间为 7.462–7.490 μm。该范围用于说明算法一致性，不能直接写成 95% 置信区间。

## 3. Si：问题 3 首轮厚度结果

主频段为 550–3500 cm⁻¹。双角度、四种基频方法得到：

| 数据 | FFT (μm) | 峰级次 (μm) | 谷级次 (μm) | Hilbert (μm) | Hilbert R² |
|---|---:|---:|---:|---:|---:|
| 10° | 3.4554 | 3.4767 | 3.5536 | 3.5519 | 0.999202 |
| 15° | 3.4609 | 3.4674 | 3.5195 | 3.5279 | 0.999222 |

基频方法稳健中位数为：

\[
\boxed{d_{\mathrm{Si}}\approx 3.498\ \mu\mathrm m}
\]

跨方法范围为 3.455–3.554 μm，四分位区间为 3.466–3.534 μm。硅数据的频段敏感性明显大于 SiC，正式结果应增加复折射率、衬底掺杂和仪器响应的敏感性实验。

## 4. 多光束证据

仓库采用三类模型：

- `two_beam`：单一基频正弦；
- `harmonic3`：共享同一基频、允许 2–3 次谐波的经验 Airy 代理；
- `tmm`：基于当前有效衬底参数的单层物理 TMM。

| 材料 | 双光束 RMSE | 三谐波 RMSE | ΔBIC = BIC₂beam − BICₕ₃ | 结论 |
|---|---:|---:|---:|---|
| SiC | 0.1894 | 0.1406 | +6036 | 高次谐波模型显著优于纯正弦 |
| Si | 0.2750 | 0.2524 | +1951 | 高次谐波模型显著优于纯正弦 |

ΔBIC 为大正数，说明两类材料的条纹都不是理想双光束正弦。该现象与多次内部反射一致，但也可能叠加仪器响应、反射率饱和、复 Fresnel 相位和预处理边界效应。因此论文中宜写成“存在显著的多光束/高次谐波证据”，而不是仅凭一个谐波比断言唯一机理。

SiC 的 H₂/H₁ 约为 1.6%–2.0%，Si 的 H₂/H₁ 约为 6.4%–7.1%；两者均存在更明显的三次谐波。谐波结构、残差周期性和 BIC 应联合使用。

## 5. 为什么暂不采用当前 TMM 数值作为最终答案

当前 TMM 使用文献外延层折射率，但题目没有给出衬底掺杂浓度、自由载流子阻尼和吸收系数。仓库只能对衬底使用有效参数。首轮运行中：

- SiC：TMM BIC 比双光束差约 8460；
- Si：TMM BIC 比双光束差约 5045。

因此，当前 TMM 结果只用于敏感性分析，不能作为“物理参数已被唯一识别”的最终厚度。更稳妥的赛题答案是：

1. 用基频提取法消除高次谐波对峰形的影响；
2. 用双角度峰级次与 Hilbert 相位交叉验证厚度；
3. 将 TMM 作为多光束物理解释和参数敏感性实验；
4. 在补充衬底复折射率范围后，再判断 TMM 修正量是否超过总不确定度。

## 6. 当前推荐写入论文的阶段性结果

- SiC：`7.48 μm`，方法一致性范围约 `7.45–7.49 μm`；
- Si：`3.50 μm`，方法一致性范围约 `3.46–3.55 μm`；
- 附件 1–4 均存在显著非正弦条纹；三谐波模型的 BIC 明显优于纯双光束模型；
- 附件 2 的 >100% 反射率不截断，通过标定增益/偏置与归一化处理；
- 正式置信区间需运行分块 Bootstrap，正式 TMM 需对衬底 Drude/吸收参数做区间扫描。

File: outputs/reports/final_results.md
# 2025 国赛 B 题完整实验结果

## 1. 完成范围

本仓库已经完成以下四个工作包：

1. 问题 1：双光束干涉模型推导与代码映射；
2. 问题 2：附件 1、2 的 SiC 厚度计算与可靠性分析；
3. 问题 3：附件 3、4 的多光束判定及 Si 厚度计算；
4. 问题 3 补充：SiC 多光束影响复核、基频修正和修正后结果。

## 2. 最终数值结果

| 材料 | 最终方法 | 厚度/μm | 分块 Bootstrap 95% 区间/μm | 推荐区间/μm | 双角度相对差 |
|---|---|---:|---:|---:|---:|
| SiC | 基频峰、谷与 Hilbert 共识 | 7.4763 | [7.4580, 7.4919] | [7.4388, 7.5145] | 0.434% |
| Si | 多光束修正后的峰坐标法 | 3.4720 | [3.4502, 3.5198] | [3.4502, 3.5198] | 0.268% |

推荐在论文正文中报告：

- **SiC 外延层厚度：** $d_{SiC}=7.476\,\mu m$，推荐不确定区间 [7.4388, 7.5145] μm；
- **Si 外延层厚度：** $d_{Si}=3.472\,\mu m$，推荐不确定区间 [3.4502, 3.5198] μm。

“推荐区间”取统计 Bootstrap 区间与核心敏感性区间的并集；扩展压力测试区间分别为：

- SiC：[7.4017, 7.5527] μm；
- Si：[3.4288, 3.5665] μm。

## 3. 多光束干涉结论

### 3.1 SiC 附件 1、2

分类：`non_sinusoidal_but_not_material`。

- 峰—谷厚度中位相对差：0.076%；
- 二次谐波/基频中位比：0.0178；
- 条纹可见度中位数：0.0885；
- 基频修正量：-0.0049 μm。

结论：高阶谐波模型能改善拟合，但峰谷厚度一致、二次谐波和条纹可见度较低；现有证据不足以认定多光束对厚度造成实质影响。

### 3.2 Si 附件 3、4

分类：`significant_multi_beam`。

- 峰—谷厚度中位相对差：1.840%；
- 二次谐波/基频中位比：0.0671；
- 条纹可见度中位数：0.6523；
- 相对于全部方法中位数的修正量：-0.0261 μm。

结论：多项证据同时超过阈值，多光束干涉会使波谷/全波形双光束估计产生系统偏差；最终厚度采用基频隔离后的峰坐标估计。

## 4. 可靠性结果

### 分块 Bootstrap

光谱相邻采样点相关，因此按连续点块重采样，而不是逐点独立重采样。两组实验均完成 400 次有效重复：

- SiC 标准误：0.0081 μm；
- Si 标准误：0.0179 μm。

### 核心敏感性

核心情景包括折射率 ±0.5%、入射角 ±0.2°、平滑窗口、基线阶数、包络窗口及峰值阈值：

- SiC 核心范围：[7.4388, 7.5145] μm；
- Si 核心范围：[3.4547, 3.4961] μm。

### TMM 参数扫描

衬底掺杂、复折射率和吸收参数未由附件直接给出，因此 TMM 扫描只用于说明参数可辨识性：

- SiC TMM 厚度扫描范围：[7.3714, 7.6540] μm；
- Si TMM 厚度扫描范围：[3.5437, 3.7651] μm。

该范围明显依赖衬底光学参数，故不把单个 TMM 最优值直接作为最终厚度。

## 5. 输出文件

- `outputs/tables/final_results.csv`：最终结果总表；
- `outputs/tables/*_bootstrap.csv`：400 次 Bootstrap 明细；
- `outputs/tables/*_sensitivity.csv`：敏感性情景明细；
- `outputs/tables/*_tmm_parameter_scan.csv`：TMM 有效参数扫描；
- `outputs/reports/q2_sic_summary.json`：SiC 全部数值和诊断；
- `outputs/reports/q3_si_summary.json`：Si 全部数值和诊断；
- `outputs/figures/bootstrap_*.png`：Bootstrap 分布；
- `outputs/figures/sensitivity_*.png`：敏感性条形图。

## 6. 结论边界

最终厚度依赖所采用的外延层折射率模型。Bootstrap 反映测量噪声与光谱局部相关性，不包含所有光学常数系统误差；推荐区间已额外并入核心参数敏感性。TMM 中衬底参数未被唯一识别，因此只能用于验证多光束模型的合理性和结果范围。
