Repository: yesiqiu117-web/sic-epitaxy-thickness-modeling

# 碳化硅/硅外延层厚度反演

本项目对应 **2025 年全国大学生数学建模竞赛 B 题：碳化硅外延层厚度的确定**。仓库已集成附件 1—4，并实现双光束模型、修正波数、FFT 初值、峰谷级次回归、Hilbert 相位、双角度联合拟合、多光束诊断、TMM 敏感性、分块 Bootstrap 和参数敏感性分析。

## 最终结果

| 材料 | 建议报告值 | 条件 Bootstrap 95% 区间 | 推荐解释区间 |
|---|---:|---:|---:|
| SiC | **7.48 μm** | 7.458–7.492 μm | 7.44–7.51 μm |
| Si | **3.47 μm** | 3.450–3.520 μm | 3.43–3.57 μm |

- SiC：10°、15°及峰、谷、Hilbert 结果一致性较好；多光束波形特征未造成显著厚度偏差。
- Si：存在显著非正弦与峰谷分离，最终结果应表述为**基频峰位的多光束稳健估计**，不应声称 TMM 参数已经被唯一反演。

详细评估见 [`docs/final_result_assessment.md`](docs/final_result_assessment.md)。

## 完整目录说明

每个文件的用途、输入输出关系和 GitHub 提交建议见：

- [`仓库目录与文件说明.md`](仓库目录与文件说明.md)

## 运行环境

- Python 3.10+
- NumPy、Pandas、SciPy、Matplotlib、PyYAML、OpenPyXL

安装：

```bash
python -m venv .venv

# Windows
.venv\Scripts\activate

# macOS/Linux
source .venv/bin/activate

pip install -r requirements.txt
pip install -e .
```

## 运行方式

快速读取已有结果并重新生成总表：

```bash
python scripts/run_all.py --quiet
```

从四个附件完整重算：

```bash
python scripts/run_all.py --recompute --quiet
```

分别运行：

```bash
python scripts/run_q2_sic.py
python scripts/run_q3_si.py
```

运行测试：

```bash
pytest -q
```

当前测试结果：

```text
12 passed
```

## 主要输出

```text
outputs/reports/final_results.md
outputs/reports/q2_sic_summary.json
outputs/reports/q3_si_summary.json
outputs/tables/final_results.csv
outputs/figures/
```

## 结论边界

Bootstrap 区间是在当前折射率、预处理、频段和基频选择固定条件下得到的统计区间，不覆盖全部光学常数和模型选择误差。题目未提供衬底完整掺杂与复折射率信息，因此 TMM 参数扫描用于敏感性说明，而不是唯一物理参数反演。

File: 01_问题一_双光束干涉厚度模型.md
> **说明**：赛题正式题面共 3 问。为了与代码流水线和论文写作结构对应，本文将题目第三问最后一部分“判断 SiC 数据中是否存在多光束干涉并消除其影响”单独拆为**问题四**，因此采用“问题一—问题四”的四个工作包结构。

# 问题一：双光束干涉下外延层厚度模型

## 1. 问题目标

在只考虑两束反射光的条件下，建立红外反射光谱与外延层厚度之间的关系：

- 第一束光在空气—外延层表面直接反射；
- 第二束光进入外延层，在外延层—衬底界面反射一次后返回；
- 两束光叠加形成干涉条纹；
- 外延层折射率允许随波数变化；
- 入射角可以为 \(10^\circ\) 或 \(15^\circ\)。

问题一不直接输出某个附件的厚度数值，而是给出问题二至问题四共用的相位模型、修正波数和厚度公式。

---

## 2. 建模假设

1. 空气、外延层和衬底视为均匀、各向同性的平行分层介质；
2. 被测区域内外延层厚度近似恒定；
3. 只保留表面直接反射光和一次内部反射光；
4. 单个波数附近光源具有足够相干性；
5. 界面粗糙度、晶圆翘曲和仪器线形暂不进入主模型；
6. 外延层折射率 \(n_1(\tilde\nu)\) 可以随波数变化；
7. 空气折射率取 \(n_0=1\)。

---

## 3. 斯涅尔定律与修正波数

外部入射角为 \(\theta_0\)，外延层内部折射角为 \(\theta_1\)。由斯涅尔定律，

\[
n_0\sin\theta_0=n_1(\tilde\nu)\sin\theta_1.
\]

取 \(n_0=1\)，得到

\[
n_1(\tilde\nu)\cos\theta_1
=
\sqrt{n_1^2(\tilde\nu)-\sin^2\theta_0}.
\]

定义修正波数

\[
\boxed{
x_\theta(\tilde\nu)
=
\tilde\nu\sqrt{n_1^2(\tilde\nu)-\sin^2\theta_0}
}.
\]

修正波数同时处理：

1. 折射率色散；
2. 斜入射光程修正。

仓库中的 FFT、峰级次回归、Hilbert 相位和联合拟合都在 \(x_\theta\) 域进行，而不是直接在原始波数域进行。

---

## 4. 光程差与相位差

第二束光在外延层内完成一次往返，两束光的光学程差为

\[
\operatorname{OPD}
=
2d\,n_1(\tilde\nu)\cos\theta_1.
\]

波数为 \(\tilde\nu=1/\lambda\)，传播相位差为

\[
\Phi_p(\tilde\nu)
=
2\pi\tilde\nu\operatorname{OPD}
=
4\pi d\tilde\nu n_1(\tilde\nu)\cos\theta_1.
\]

计入界面反射附加相位 \(\phi_r\)，有

\[
\boxed{
\Phi(\tilde\nu)
=
4\pi d x_\theta(\tilde\nu)+\phi_r
}.
\]

---

## 5. 双光束反射率模型

设两束反射光的慢变强度分别为 \(I_1(\tilde\nu)\) 和 \(I_2(\tilde\nu)\)，则

\[
R(\tilde\nu)
=
I_1+I_2+
2\sqrt{I_1I_2}\cos\Phi(\tilde\nu)
+\varepsilon(\tilde\nu).
\]

把慢变部分合并为基线 \(A(\tilde\nu)\) 和振幅包络 \(B(\tilde\nu)\)，得到用于计算的模型：

\[
\boxed{
R(\tilde\nu)
=
A(\tilde\nu)
+
B(\tilde\nu)
\cos\left[4\pi d x_\theta(\tilde\nu)+\phi_0\right]
+
\varepsilon(\tilde\nu)
}.
\]

其中：

- \(A(\tilde\nu)\)：平均反射率、仪器背景和慢变吸收；
- \(B(\tilde\nu)\)：条纹振幅包络；
- \(\phi_0\)：未知反射相位和起始级次；
- \(\varepsilon(\tilde\nu)\)：测量噪声和未建模误差。

---

## 6. 相邻同类极值厚度公式

相邻峰—峰或谷—谷之间相位增加 \(2\pi\)：

\[
4\pi d(x_{m+1}-x_m)=2\pi.
\]

所以

\[
\boxed{
d=\frac{1}{2(x_{m+1}-x_m)}
}.
\]

若 \(x\) 的单位为 \(\mathrm{cm}^{-1}\)，算出的 \(d\) 为 cm，转换为 μm 时乘 \(10^4\)。

不能把峰—谷当成一个完整周期，因为峰到相邻谷只对应 \(\pi\) 相位差。

---

## 7. 多极值稳健回归

只使用一对峰容易受到峰位误差影响，因此对全部同类极值编号：

\[
m_j=0,1,\ldots,M-1.
\]

有

\[
\boxed{
m_j=2d x_j+b+\varepsilon_j
}.
\]

截距 \(b\) 自动吸收：

- 未知绝对干涉级次；
- 第一个极值的编号平移；
- 反射附加相位。

若回归斜率为 \(\beta\)，则

\[
\boxed{
d=\frac{\beta}{2}
}.
\]

程序使用稳健损失，并检查可能的漏峰级次，从而降低异常峰和漏峰对结果的影响。

---

## 8. Hilbert 相位法

在等间隔修正波数轴上，对基频信号构造解析信号：

\[
z(x)=y(x)+i\mathcal H[y(x)].
\]

展开相位：

\[
\phi(x)=\operatorname{unwrap}\arg z(x).
\]

由双光束相位模型，

\[
\phi(x)=4\pi d x+\phi_0.
\]

因此

\[
\boxed{
d=\frac{1}{4\pi}\frac{d\phi}{dx}
}.
\]

Hilbert 法不依赖单个峰位，可作为峰级次法的独立交叉验证。

---

## 9. 双角度共享厚度模型

同一材料的两个附件来自同一块晶圆，因此两个角度共享同一厚度 \(d\)：

\[
R_k(\tilde\nu)
=
A_k(\tilde\nu)
+
B_k(\tilde\nu)
\cos\left[4\pi d x_k(\tilde\nu)+\phi_k\right]
+\varepsilon_k,
\quad k\in\{10^\circ,15^\circ\}.
\]

共享参数：

\[
d,\qquad n_1(\tilde\nu).
\]

角度特有参数：

\[
A_k,\quad B_k,\quad \phi_k,\quad \text{增益和偏置}.
\]

两个角度的反射率不能直接平均，因为相位、背景和振幅不同；正确方法是共享厚度、分别拟合角度特有参数。

---

## 10. 完整算法流程

```text
输入波数、反射率、入射角和折射率模型
        ↓
数据清洗、轻度平滑、基线和包络校正
        ↓
根据斯涅尔定律计算修正波数 xθ
        ↓
FFT 获取厚度数量级和初值
        ↓
峰级次回归、谷级次回归
        ↓
Hilbert 相位法独立验证
        ↓
两个角度共享厚度进行联合拟合
        ↓
输出厚度与双角度一致性
```

---

## 11. 代码对应关系

| 数学或算法内容 | 代码文件 |
|---|---|
| 折射率和修正波数 | `src/epitaxy/optics/refractive_index.py` |
| 双光束全谱拟合 | `src/epitaxy/optics/two_beam.py` |
| FFT 初值 | `src/epitaxy/estimation/fft_init.py` |
| 峰谷级次回归 | `src/epitaxy/estimation/peak_regression.py` |
| Hilbert 相位 | `src/epitaxy/estimation/hilbert_phase.py` |
| 双角度完整流水线 | `src/epitaxy/pipeline.py` |

---

## 12. 运行与验证结果

问题一是理论建模问题，没有单独的官方附件数值输出。其正确性通过后续实测结果和自动测试验证。

执行：

```bash
PYTHONPATH=src pytest -q
```

当前仓库实际运行结果：

```text
12 passed
```

与问题一直接相关的测试覆盖：

1. 折射率和修正波数公式；
2. 已知周期信号的 FFT 厚度恢复；
3. 已知极值序列的峰级次回归；
4. 已知线性相位的 Hilbert 厚度恢复；
5. 双角度共享厚度模型；
6. TMM 基础数值性质。

在后续实测中，SiC 和 Si 的 Hilbert 相位回归 \(R^2\) 均超过 0.999，支持“相位对修正波数近似线性”这一核心模型。

---

## 13. 问题一最终结论

双光束干涉下的核心模型为

\[
\boxed{
R(\tilde\nu)
=
A(\tilde\nu)
+
B(\tilde\nu)
\cos[4\pi d x_\theta(\tilde\nu)+\phi_0]
+\varepsilon
}
\]

和

\[
\boxed{
x_\theta(\tilde\nu)
=
\tilde\nu\sqrt{n_1^2(\tilde\nu)-\sin^2\theta_0}
}.
\]

相邻同类极值满足

\[
\boxed{
d=\frac{1}{2\Delta x}
}.
\]

该模型是问题二至问题四全部厚度反演算法的理论基础。

File: 03_问题三_多光束判定与Si厚度结果.md
> **说明**：赛题正式题面共 3 问。为了与代码流水线和论文写作结构对应，本文将题目第三问最后一部分“判断 SiC 数据中是否存在多光束干涉并消除其影响”单独拆为**问题四**，因此采用“问题一—问题四”的四个工作包结构。

# 问题三：多光束干涉判定及硅外延层厚度计算

## 1. 问题目标

问题三需要：

1. 推导多光束干涉可被观测的必要条件；
2. 判断附件 3、4 是否存在显著多光束干涉；
3. 在多光束影响下计算硅外延层厚度。

附件 3 和附件 4 对应同一块硅晶圆，入射角分别为 \(10^\circ\) 和 \(15^\circ\)。

---

## 2. 多光束复振幅模型

一次往返相位为

\[
\Phi
=
4\pi d\tilde\nu n_1(\tilde\nu)\cos\theta_1.
\]

若强度吸收系数为 \(\alpha(\tilde\nu)\)，一次往返的电场振幅衰减因子为

\[
a(\tilde\nu)
=
\exp\left[-\frac{\alpha(\tilde\nu)d}{\cos\theta_1}\right].
\]

对偏振 \(u\in\{s,p\}\)，相邻两束内部返回光的复振幅比为

\[
\boxed{
\eta^{(u)}
=
r_{10}^{(u)}r_{12}^{(u)}
a(\tilde\nu)e^{i\Phi}
}.
\]

内部返回光形成几何级数：

\[
E_{\mathrm{int}}
=
E_1(1+\eta+\eta^2+\cdots)
=
\frac{E_1}{1-\eta},
\quad |\eta|<1.
\]

合并表面反射后，单层 Airy/TMM 复振幅可写为

\[
\boxed{
r_{\mathrm{eff}}^{(u)}
=
\frac{
r_{01}^{(u)}+
r_{12}^{(u)}a e^{i\Phi}
}{
1+r_{01}^{(u)}r_{12}^{(u)}a e^{i\Phi}
}
}.
\]

非偏振反射率为

\[
R_{\mathrm{multi}}
=
\frac{|r_{\mathrm{eff}}^{(s)}|^2+
|r_{\mathrm{eff}}^{(p)}|^2}{2}.
\]

若使用复折射率 \(\widetilde n=n+i\kappa\)，吸收已经包含在复传播因子中，不能再额外乘一次显式吸收因子。

---

## 3. 多光束可观测的必要条件

### 3.1 反射和吸收

\[
|\eta|
=
|r_{10}r_{12}|
\exp\left[-\frac{\alpha d}{\cos\theta_1}\right]
>
\tau_{\mathrm{noise}}.
\]

即两个界面反射不能太弱，材料吸收不能过强。

### 3.2 相干性

\[
L_c\gtrsim
2d\,\operatorname{Re}(\widetilde n_1\cos\theta_1).
\]

### 3.3 仪器分辨率

\[
\delta\tilde\nu_{\mathrm{inst}}
\ll
\Delta\tilde\nu_{\mathrm{fringe}}.
\]

### 3.4 相位展宽

\[
\sigma_\Phi^2
\approx
\left(\frac{\partial\Phi}{\partial\theta}\sigma_\theta\right)^2
+
\left(\frac{\partial\Phi}{\partial d}\sigma_d\right)^2
+
\left(\frac{\partial\Phi}{\partial\tilde\nu}\sigma_{\tilde\nu}\right)^2.
\]

### 3.5 几何重合

界面应近似平行、粗糙度较小、横向厚度变化较小，高阶返回光束仍需落在探测区域内。

---

## 4. 多光束对厚度的影响

多光束常造成：

- 峰谷更加尖锐；
- 谷值加深；
- 波形偏离正弦；
- 二、三次谐波增强；
- 峰法和谷法厚度出现分离；
- 双光束全谱拟合为了匹配波形而偏移厚度。

基本条纹周期通常仍由光学厚度决定，因此可先提取基频，再使用稳健峰坐标反演。

---

## 5. 数据和预处理

附件 3、4 清洗后各有 7468 个点：

| 附件 | 入射角 | 波数范围/\(\mathrm{cm}^{-1}\) | 反射率范围/% | 异常点数 |
|---|---:|---:|---:|---:|
| 附件 3 | 10° | 400.1569–4000.1220 | 0.1344–79.8020 | 4 |
| 附件 4 | 15° | 400.1569–4000.1220 | 0.3493–91.4894 | 5 |

主拟合频段：

\[
\boxed{
550\sim3500\ \mathrm{cm}^{-1}
}.
\]

预处理参数：

- Hampel 窗口 7，阈值 3.5；
- SG 窗口 21，阶数 3；
- 基线阶数 3；
- 包络窗口 301。

---

## 6. 硅折射率

采用中红外经验式：

\[
n^2(\lambda)
=
11.67316
+
\frac{1}{\lambda^2}
+
\frac{0.004482633}{\lambda^2-1.108205^2},
\]

其中

\[
\lambda=\frac{10^4}{\tilde\nu}
\]

且 \(\lambda\) 单位为 μm。

---

## 7. 多证据判定

程序联合使用四类指标。

### 7.1 峰谷厚度分离

\[
E_{pv}
=
\frac{|d_{\mathrm{peak}}-d_{\mathrm{valley}}|}
{(d_{\mathrm{peak}}+d_{\mathrm{valley}})/2}
\times100\%.
\]

阈值：1.0%。

### 7.2 二次谐波比

\[
y(x)
=
a_0+a_1x+
\sum_{k=1}^{3}
[A_k\cos(4\pi kdx)+B_k\sin(4\pi kdx)].
\]

\[
\frac{H_2}{H_1}
=
\frac{\sqrt{A_2^2+B_2^2}}
{\sqrt{A_1^2+B_1^2}}.
\]

阈值：0.04。

### 7.3 条纹可见度

\[
V=\frac{R_{\max}-R_{\min}}{R_{\max}+R_{\min}}.
\]

阈值：0.12。

### 7.4 BIC 改善

\[
\Delta\mathrm{BIC}
=
\mathrm{BIC}_{2beam}-\mathrm{BIC}_{harmonic3}.
\]

阈值：10。

最终采用保守规则：峰谷分离、二次谐波和可见度需要共同达到阈值，BIC 作为非正弦结构的补充证据。

---

## 8. 单方法结果

| 数据 | FFT/μm | 峰级次/μm | 谷级次/μm | Hilbert/μm | Hilbert \(R^2\) |
|---|---:|---:|---:|---:|---:|
| 附件 3，10° | 3.4554 | 3.4767 | 3.5536 | 3.5519 | 0.999202 |
| 附件 4，15° | 3.4609 | 3.4674 | 3.5195 | 3.5279 | 0.999222 |

峰坐标在两个角度下非常一致，而谷法和 Hilbert 整体偏大，说明非正弦结构对谷位或全波形相位产生系统影响。

---

## 9. 多光束判定结果

| 指标 | 结果 | 阈值 | 是否超过 |
|---|---:|---:|---|
| 峰谷厚度中位相对差 | 1.840% | 1.0% | 是 |
| 二次谐波/基频中位比 | 0.0671 | 0.04 | 是 |
| 条纹可见度中位数 | 0.6523 | 0.12 | 是 |
| BIC 改善 | 1951.07 | 10 | 是 |

各角度：

- 10°峰谷差：2.188%，\(H_2/H_1=0.06364\)；
- 15°峰谷差：1.492%，\(H_2/H_1=0.07051\)。

分类：

```text
significant_multi_beam
```

即附件 3、4 存在会实质影响厚度估计的多光束干涉。

---

## 10. 模型比较

| 模型 | 厚度/μm | RMSE | BIC |
|---|---:|---:|---:|
| 双光束余弦 | 3.6263 | 0.2750 | -31472.33 |
| 三谐波代理 | 3.6392 | 0.2524 | -33423.40 |
| 当前有效参数 TMM | 3.7175 | 0.3385 | -26426.87 |

三谐波改善了波形拟合，但并不能唯一识别真实厚度。当前 TMM 依赖未知衬底掺杂、吸收和复折射率，参数扫描厚度范围为

\[
[3.5437,\ 3.7651]\ \mu\mathrm m.
\]

因此 TMM 只用于物理解释和敏感性，不作为最终数值。

---

## 11. 多光束修正方法

最终采用**基频隔离后的峰坐标法**：

1. 在修正波数域用 FFT 确定基频；
2. 窄带提取基频，压制二、三次谐波；
3. 在基频重构信号上检测峰；
4. 对峰坐标做干涉级次稳健回归；
5. 分别计算 10°和15°；
6. 取两角度峰位结果中位数。

选择峰位是因为当前数据中，高阶反射对谷深和波形尖锐度影响更明显，而峰坐标表现出更好的角度一致性。

最终估计器：

```text
peak_only
```

---

## 12. 最终厚度

\[
d_{10^\circ}=3.4767\ \mu\mathrm m,
\qquad
d_{15^\circ}=3.4674\ \mu\mathrm m.
\]

双角度相对差：

\[
\boxed{
0.268\%
}.
\]

最终厚度：

\[
\boxed{
d_{\mathrm{Si}}=3.4720\ \mu\mathrm m
}.
\]

若把 FFT、峰、谷、Hilbert 全部混合取中位数，得到 3.4981 μm。多光束修正量为

\[
\boxed{
\Delta d_{\mathrm{multi}}=-0.0261\ \mu\mathrm m
}.
\]

---

## 13. 不确定度

连续块 Bootstrap：

- 400 次全部成功；
- 块长 80；
- 标准误 0.0179 μm；
- 95% 区间：

\[
[3.4502,\ 3.5198]\ \mu\mathrm m.
\]

核心敏感性范围：

\[
[3.4547,\ 3.4961]\ \mu\mathrm m.
\]

扩展压力测试范围：

\[
[3.4288,\ 3.5665]\ \mu\mathrm m.
\]

Si 的频段敏感性明显高于 SiC，因此论文中应报告主频段结果和保守区间。

---

## 14. 推荐结果

\[
\boxed{
d_{\mathrm{Si}}
=
3.4720\ \mu\mathrm m,
\qquad
d_{\mathrm{Si}}\in[3.4502,3.5198]\ \mu\mathrm m
}.
\]

论文推荐表述：

> 附件 3、4 中存在显著多光束干涉。经基频隔离并采用双角度峰坐标回归后，硅外延层厚度约为 \(3.47\,\mu\mathrm m\)，推荐不确定区间为 \(3.45\sim3.52\,\mu\mathrm m\)。

---

## 15. 运行命令

```bash
python scripts/run_q3_si.py --config configs/q3_si.yaml
```

完整重算：

```bash
python scripts/run_all.py --recompute --quiet
```

---

## 16. 主要输出文件

| 文件 | 内容 |
|---|---|
| `outputs/tables/q3_si_single_methods.csv` | FFT、峰、谷、Hilbert |
| `outputs/tables/q3_si_model_comparison.csv` | 模型比较 |
| `outputs/tables/harmonics_si_10deg.csv` | 10°谐波 |
| `outputs/tables/harmonics_si_15deg.csv` | 15°谐波 |
| `outputs/tables/q3_si_bootstrap.csv` | Bootstrap |
| `outputs/tables/q3_si_sensitivity.csv` | 敏感性 |
| `outputs/tables/q3_si_tmm_parameter_scan.csv` | TMM 扫描 |
| `outputs/reports/q3_si_summary.json` | Si 全部结果 |
| `outputs/figures/harmonic3_fit_si_*.png` | 三谐波拟合图 |
| `outputs/figures/bootstrap_q3_si.png` | Bootstrap 图 |
| `outputs/figures/sensitivity_q3_si.png` | 敏感性图 |

---

## 17. 问题三结论

1. 多光束可观测需要反射、弱吸收、相干性、分辨率和几何重合等条件；
2. 附件 3、4 的峰谷分离、二次谐波、可见度和 BIC 改善均超过阈值；
3. 硅数据被分类为显著多光束；
4. 采用基频隔离后的峰坐标回归，得到

\[
\boxed{
d_{\mathrm{Si}}=3.4720\ \mu\mathrm m
}
\]

推荐区间：

\[
\boxed{
3.4502\sim3.5198\ \mu\mathrm m
}.
\]

File: 05_仓库完整目录与文件说明.md
# 碳化硅/硅外延层厚度反演仓库：完整目录与文件说明

## 1. 总体目录

```text
SiC_epitaxy_modeling_repo/
├── .github/
├── configs/
├── data/
├── docs/
├── outputs/
├── scripts/
├── src/epitaxy/
├── tests/
├── .gitignore
├── Makefile
├── README.md
├── pyproject.toml
└── requirements.txt
```

文件类型：

- **核心源码**：实现模型与算法；
- **配置文件**：控制参数，不改源码即可调整实验；
- **输入数据**：官方附件；
- **自动输出**：运行后生成，可删除重算；
- **说明文档**：人工维护；
- **测试文件**：验证核心函数；
- **占位文件**：让 Git 保留空目录；
- **缓存文件**：不应提交。

---

## 2. 根目录

| 文件 | 作用 |
|---|---|
| `README.md` | 项目首页，说明结果、安装、运行和结论边界 |
| `.gitignore` | 忽略虚拟环境、缓存和构建产物 |
| `requirements.txt` | Python 依赖 |
| `pyproject.toml` | 包配置、依赖、CLI 和 pytest 设置 |
| `Makefile` | 常用命令快捷入口 |

---

## 3. `.github/`

| 文件 | 作用 |
|---|---|
| `.github/workflows/tests.yml` | GitHub Actions 自动安装依赖并运行测试 |

---

## 4. `configs/`

| 文件 | 作用 |
|---|---|
| `base.yaml` | 全局默认参数：预处理、估计、Bootstrap、多光束阈值、绘图 |
| `q2_sic.yaml` | SiC：附件 1、2、频段、折射率、最终估计器、TMM 扫描 |
| `q3_si.yaml` | Si：附件 3、4、频段、折射率、峰位估计器、TMM 扫描 |
| `synthetic_sic.yaml` | 合成 SiC 双光束测试 |
| `synthetic_si.yaml` | 合成 Si 多光束/TMM 测试 |

继承关系：

```text
base.yaml
├── q2_sic.yaml
├── q3_si.yaml
├── synthetic_sic.yaml
└── synthetic_si.yaml
```

---

## 5. `data/`

### `data/raw/`

| 文件 | 作用 |
|---|---|
| `附件1.xlsx` | SiC，10° |
| `附件2.xlsx` | SiC，15° |
| `附件3.xlsx` | Si，10° |
| `附件4.xlsx` | Si，15° |
| `README.md` | 附件字段和命名说明 |
| `.gitkeep` | 空目录占位 |

### 其他数据目录

| 目录/文件 | 作用 |
|---|---|
| `data/interim/.gitkeep` | 中间数据预留 |
| `data/processed/.gitkeep` | 处理后数据预留 |
| `data/synthetic/.gitkeep` | 合成数据预留 |

运行 `scripts/generate_synthetic.py` 后会生成四个合成 Excel。

---

## 6. `scripts/`

| 文件 | 作用 |
|---|---|
| `run_all.py` | 默认读取已有 JSON 重建总表；`--recompute` 从四附件完整重算 |
| `run_q2_sic.py` | 单独运行 SiC，即问题二和问题四 |
| `run_q3_si.py` | 单独运行 Si，即问题三 |
| `generate_synthetic.py` | 生成已知厚度的合成数据 |
| `smoke_test.py` | 合成数据端到端冒烟测试 |

常用命令：

```bash
python scripts/run_all.py --quiet
python scripts/run_all.py --recompute --quiet
python scripts/run_q2_sic.py --config configs/q2_sic.yaml
python scripts/run_q3_si.py --config configs/q3_si.yaml
PYTHONPATH=src pytest -q
```

当前测试：

```text
12 passed
```

---

## 7. `src/epitaxy/` 包级文件

| 文件 | 作用 |
|---|---|
| `__init__.py` | 包声明和版本 |
| `types.py` | `Spectrum`、`ProcessedSpectrum`、`FitResult` 等数据结构 |
| `config.py` | YAML 读取、继承和递归合并 |
| `io.py` | Excel 读取、排序、删除异常首点、裁剪和保存 |
| `preprocessing.py` | Hampel、SG、基线、包络和归一化 |
| `pipeline.py` | 总流水线：估计、拟合、诊断、Bootstrap、敏感性、输出 |
| `plotting.py` | 生成全部图片 |
| `reporting.py` | 生成 JSON、CSV 和 Markdown |
| `cli.py` | 安装后命令行入口 |

---

## 8. `src/epitaxy/optics/`

| 文件 | 作用 |
|---|---|
| `__init__.py` | 子包标识 |
| `refractive_index.py` | 常数、Cauchy、Sellmeier、Si 经验式、SiC TO–LO、表格插值；修正波数 |
| `fresnel.py` | s/p 偏振 Fresnel 系数和复折射角 |
| `two_beam.py` | 双光束余弦模型和共享厚度搜索 |
| `tmm.py` | 单层非偏振 TMM/Airy 反射率 |
| `airy.py` | Airy 兼容接口，复用 TMM |

---

## 9. `src/epitaxy/estimation/`

| 文件 | 作用 |
|---|---|
| `__init__.py` | 子包标识 |
| `common.py` | 等间隔插值和稳健直线回归 |
| `fft_init.py` | FFT 基频和厚度初值 |
| `peak_regression.py` | 基频提取、峰谷检测、漏峰处理和级次回归 |
| `hilbert_phase.py` | 解析信号、相位展开和厚度 |
| `joint_harmonic.py` | 两角度共享厚度的 1–3 次谐波模型 |
| `joint_tmm.py` | 两角度共享厚度的 TMM 拟合 |
| `final_estimator.py` | SiC 基频共识、Si 峰坐标最终估计 |

---

## 10. `src/epitaxy/diagnostics/`

| 文件 | 作用 |
|---|---|
| `__init__.py` | 子包标识 |
| `harmonics.py` | 计算 1、2、3 次谐波和相对幅值 |
| `model_selection.py` | RSS、RMSE、AIC、BIC |
| `residuals.py` | Durbin–Watson、Ljung–Box、残差自相关 |
| `multibeam.py` | 综合峰谷差、二次谐波、可见度和 BIC 分类 |
| `stability.py` | 分频段稳定性整理 |

---

## 11. `src/epitaxy/uncertainty/`

| 文件 | 作用 |
|---|---|
| `__init__.py` | 子包标识 |
| `bootstrap.py` | 连续块 Bootstrap 和百分位区间 |
| `sensitivity.py` | 折射率、角度、预处理、峰阈值和频段敏感性 |
| `tmm_scan.py` | 未知衬底有效复折射率网格扫描 |

---

## 12. `tests/`

| 文件 | 作用 |
|---|---|
| `test_refractive_index.py` | 折射率和修正波数 |
| `test_fft_init.py` | FFT 厚度恢复 |
| `test_peak_regression.py` | 峰级次回归 |
| `test_hilbert.py` | Hilbert 相位 |
| `test_joint_harmonic.py` | 双角度三谐波 |
| `test_tmm.py` | TMM 数值性质 |
| `test_final_estimator.py` | 最终估计器 |
| `test_multibeam_assessment.py` | 多光束联合判定 |
| `test_bootstrap_utils.py` | 块抽样和区间 |

9 个测试文件中包含 12 个测试用例。

---

## 13. `docs/`

| 文件 | 作用 |
|---|---|
| `experiment_plan.md` | 初始实验方案 |
| `final_experiment_scheme.md` | 最终实验和消融方案 |
| `problem1_derivation.md` | 问题一推导 |
| `model_to_code_mapping.md` | 模型与代码映射 |
| `parameter_dictionary.md` | 参数字典 |
| `refractive_index_sources.md` | 折射率来源和适用范围 |
| `actual_data_results.md` | 首轮阶段性结果 |
| `result_interpretation.md` | 结果和区间解释 |
| `result_table_template.md` | 论文表格模板 |
| `validation_report.md` | 早期验证记录；旧文字可能写 6 passed，应以当前 12 passed 为准 |
| `completion_checklist.md` | 完成清单 |
| `final_result_assessment.md` | 最终结果独立评估 |

建议把本次生成的四份问题文档也放入 `docs/solutions/`。

---

## 14. `outputs/reports/`

| 文件 | 作用 |
|---|---|
| `q2_sic_summary.json` | SiC 全部机器可读结果 |
| `q3_si_summary.json` | Si 全部机器可读结果 |
| `all_results.json` | 两种材料汇总 |
| `final_results.md` | 最终中文结果摘要 |
| `actual_data_summary.md` | 首轮阶段性摘要 |
| `.gitkeep` | 占位 |

最终论文数字应以 `final_results.md` 和两个 summary JSON 为准。

---

## 15. `outputs/tables/`

### 总表

| 文件 | 作用 |
|---|---|
| `final_results.csv` | 最终厚度、区间、角度差和多光束指标 |
| `final_preliminary_results.csv` | 早期结果，不作为最终论文表 |

### SiC

| 文件 | 作用 |
|---|---|
| `q2_sic_single_methods.csv` | FFT、峰、谷、Hilbert |
| `q2_sic_model_comparison.csv` | 双光束、三谐波、TMM |
| `q2_sic_band_stability.csv` | 分频段稳定性 |
| `q2_sic_bootstrap.csv` | 400 次 Bootstrap |
| `q2_sic_sensitivity.csv` | 敏感性 |
| `q2_sic_tmm_parameter_scan.csv` | TMM 扫描 |
| `harmonics_sic_10deg.csv` | 10°谐波 |
| `harmonics_sic_15deg.csv` | 15°谐波 |

### Si

| 文件 | 作用 |
|---|---|
| `q3_si_single_methods.csv` | FFT、峰、谷、Hilbert |
| `q3_si_model_comparison.csv` | 模型比较 |
| `q3_si_band_stability.csv` | 分频段稳定性 |
| `q3_si_bootstrap.csv` | Bootstrap |
| `q3_si_sensitivity.csv` | 敏感性 |
| `q3_si_tmm_parameter_scan.csv` | TMM 扫描 |
| `harmonics_si_10deg.csv` | 10°谐波 |
| `harmonics_si_15deg.csv` | 15°谐波 |
| `.gitkeep` | 占位 |

---

## 16. `outputs/figures/`

### 预处理

- `preprocess_sic_10deg.png`
- `preprocess_sic_15deg.png`
- `preprocess_si_10deg.png`
- `preprocess_si_15deg.png`

### FFT

- `fft_sic_10deg.png`
- `fft_sic_15deg.png`
- `fft_si_10deg.png`
- `fft_si_15deg.png`

### Hilbert

- `hilbert_sic_10deg.png`
- `hilbert_sic_15deg.png`
- `hilbert_si_10deg.png`
- `hilbert_si_15deg.png`

### 双光束拟合

- `two_beam_fit_sic_10deg.png`
- `two_beam_fit_sic_15deg.png`
- `two_beam_fit_si_10deg.png`
- `two_beam_fit_si_15deg.png`

### 三谐波拟合

- `harmonic3_fit_sic_10deg.png`
- `harmonic3_fit_sic_15deg.png`
- `harmonic3_fit_si_10deg.png`
- `harmonic3_fit_si_15deg.png`

### TMM

- `tmm_fit_sic_10deg.png`
- `tmm_fit_sic_15deg.png`
- `tmm_fit_si_10deg.png`
- `tmm_fit_si_15deg.png`

当前最终压缩包中的 `tmm_fit_si_15deg.png` 是 0 字节空文件，说明图片写入未完成。CSV/JSON 数值不受影响，但应重新运行

```bash
python scripts/run_q3_si.py --config configs/q3_si.yaml
```

并检查该图。

### 不确定度

- `bootstrap_q2_sic.png`
- `bootstrap_q3_si.png`
- `sensitivity_q2_sic.png`
- `sensitivity_q3_si.png`

---

## 17. `outputs/logs/` 和 `outputs/synthetic/`

- `outputs/logs/.gitkeep`：未来日志目录；
- `outputs/synthetic/tables/`：合成表格；
- `outputs/synthetic/figures/`：合成图；
- `outputs/synthetic/reports/`：合成报告。

这些目录初始可以为空。

---

## 18. 最终文件与历史文件

最终结果：

```text
outputs/reports/final_results.md
outputs/reports/q2_sic_summary.json
outputs/reports/q3_si_summary.json
outputs/reports/all_results.json
outputs/tables/final_results.csv
outputs/tables/q2_sic_bootstrap.csv
outputs/tables/q3_si_bootstrap.csv
outputs/tables/q2_sic_sensitivity.csv
outputs/tables/q3_si_sensitivity.csv
```

历史或阶段性文件：

```text
docs/actual_data_results.md
outputs/reports/actual_data_summary.md
outputs/tables/final_preliminary_results.csv
```

---

## 19. GitHub 提交建议

建议提交：

```text
.github/
configs/
docs/
scripts/
src/
tests/
data/raw/README.md
data/*/.gitkeep
.gitignore
Makefile
README.md
pyproject.toml
requirements.txt
```

官方附件是否提交，应根据竞赛数据许可决定。

不应提交：

```text
.venv/
.pytest_cache/
**/__pycache__/
*.pyc
build/
dist/
*.egg-info/
```

---

## 20. 修改后的运行建议

| 修改内容 | 至少运行 |
|---|---|
| 只改 Markdown | 无需重算 |
| 改 YAML | 完整重算 |
| 改预处理或估计 | `pytest -q` 后完整重算 |
| 改折射率、Fresnel、TMM | 测试、冒烟测试、完整重算 |
| 改最终估计器 | 完整重算并核对 summary JSON 和总表 |
| 只重建总报告 | `python scripts/run_all.py --quiet` |

---

## 21. 推荐阅读顺序

```text
README.md
→ 四个问题完整说明
→ configs/q2_sic.yaml / configs/q3_si.yaml
→ src/epitaxy/pipeline.py
→ src/epitaxy/estimation/
→ src/epitaxy/diagnostics/
→ src/epitaxy/uncertainty/
→ outputs/reports/final_results.md
→ outputs/tables/final_results.csv
```

---

## 22. 当前状态

- 四个附件已接入；
- SiC 和 Si 正式结果已生成；
- 400 次 Bootstrap 已完成；
- 参数敏感性和 TMM 扫描已完成；
- 多光束分类已完成；
- 自动测试为 `12 passed`；
- 已知输出瑕疵：`tmm_fit_si_15deg.png` 为 0 字节，需要重算该图；
- TMM 衬底参数不可由附件唯一辨识，因此 TMM 用作敏感性证据，不作为唯一最终厚度。

File: 2025国赛B题_建模与算法大纲.md
# 2025 年国赛 B 题建模与算法大纲

## 一、总体建模框架

本题采用“**机理模型逐级扩展、多方案并行估计、双角度联合约束、多光束判别与修正**”的总体思路。

| 阶段 | 解决的问题 | 采用的方法 | 主要输出 |
|---|---|---|---|
| 数据诊断 | 光谱异常、基线漂移、强吸收区 | 异常值处理、轻度平滑、分频段、基线校正 | 有效光谱区间 |
| 问题 1 | 一次反射下厚度与条纹的关系 | 双光束干涉模型、修正波数 | 理论厚度模型 |
| 问题 2 初值 | 快速确定碳化硅厚度数量级 | FFT、自相关、相邻峰间距 | 厚度初值 $d_0$ |
| 问题 2 独立估计 | 处理折射率色散、利用多个峰 | 修正波数—峰级次稳健回归 | $d_{10^\circ},d_{15^\circ}$ |
| 问题 2 最终估计 | 综合两个角度和全部光谱 | 双角度双光束联合拟合 | $d_{\mathrm{SiC}}$ |
| 问题 2 验证 | 降低对峰值检测的依赖 | Hilbert 相位法 | 独立厚度结果 |
| 问题 3 判定 | 判断硅数据是否存在多光束 | 谐波、残差、BIC、交叉验证、角度一致性 | 多光束判定 |
| 问题 3 厚度 | 计算硅外延层厚度 | 含吸收 Airy/TMM 联合拟合 | $d_{\mathrm{Si}}$ |
| SiC 修正 | 消除可能的多光束影响 | TMM 修正、基频提取、相位法 | 修正后 $d_{\mathrm{SiC}}$ |
| 可靠性 | 量化结果稳定性 | 分块 Bootstrap、敏感性分析 | 置信区间和误差来源 |

---

## 二、数据预处理与频段选择

### 2.1 数据清洗

输入四组数据：

$$
\left(\tilde\nu_i,R_i\right),\qquad i=1,\ldots,N,
$$

其中 $\tilde\nu$ 为波数，单位为 $\mathrm{cm}^{-1}$，$R$ 为反射率。

处理步骤：

1. 删除四组数据中明显异常的首个零反射率点；
2. 检查缺失值、重复波数和采样间隔；
3. 使用 Hampel 方法识别孤立异常点；
4. 对附件 2 中超过 $100\%$ 的反射率不直接截断。

将标定或归一化偏差写为：

$$
R_{\mathrm{obs}}=gR_{\mathrm{model}}+c+\varepsilon,
$$

其中 $g$ 为增益，$c$ 为偏置。

### 2.2 轻度平滑

采用 Savitzky–Golay 滤波：

$$
R_i^{(s)}=\operatorname{SG}(R_i).
$$

建议比较 $11$、$21$、$31$、$41$ 个采样点的小窗口，并以厚度结果稳定性选择窗口。

不能使用过大的窗口，否则会造成：

- 峰位偏移；
- 尖锐谷值被抹平；
- 条纹合并；
- 多光束高次谐波被误删。

### 2.3 基线与振幅包络校正

将反射率写为：

$$
R(\tilde\nu)=A(\tilde\nu)+B(\tilde\nu)y(\tilde\nu)+\varepsilon,
$$

其中 $A$ 为慢变基线，$B$ 为振幅包络。

可采用低阶多项式、平滑样条或 AsLS 估计基线 $\widehat A(\tilde\nu)$，构造标准化条纹：

$$
z(\tilde\nu)=
\frac{R(\tilde\nu)-\widehat A(\tilde\nu)}
{\widehat B(\tilde\nu)}.
$$

峰值检测、FFT 和 Hilbert 变换均尽量在标准化后的条纹上进行。

### 2.4 建议拟合频段

#### 碳化硅附件 1、2

- 主拟合区间：$1500\sim4000\ \mathrm{cm}^{-1}$；
- 辅助验证区间：$1100\sim1500\ \mathrm{cm}^{-1}$；
- 强反射、强色散区间：$800\sim1100\ \mathrm{cm}^{-1}$。

最后一个区间不适合直接使用简单实折射率双光束模型；若使用，应引入复介电函数、Lorentz 声子项和必要的 Drude 项。

#### 硅附件 3、4

优先在 $550\sim3500\ \mathrm{cm}^{-1}$ 范围内拟合，并用其他相邻区间进行稳定性检验。

---

## 三、问题 1：双光束干涉模型

### 3.1 折射关系

设空气、外延层和衬底折射率分别为：

$$
n_0,\quad n_1(\tilde\nu),\quad n_2(\tilde\nu),
$$

外部入射角和外延层内折射角分别为：

$$
\theta_0,\quad\theta_1.
$$

由斯涅尔定律：

$$
n_0\sin\theta_0=n_1(\tilde\nu)\sin\theta_1.
$$

取 $n_0=1$，有：

$$
n_1(\tilde\nu)\cos\theta_1
=
\sqrt{n_1^2(\tilde\nu)-\sin^2\theta_0}.
$$

### 3.2 修正波数

定义修正波数：

$$
\boxed{
x_\theta(\tilde\nu)
=
\tilde\nu\sqrt{n_1^2(\tilde\nu)-\sin^2\theta_0}
}
$$

其作用是同时处理：

1. 折射率色散；
2. 斜入射产生的光程修正。

双光束相位差为：

$$
\Phi(\tilde\nu)=4\pi d x_\theta(\tilde\nu)+\phi_0.
$$

### 3.3 反射率模型

$$
\boxed{
R(\tilde\nu)
=
A(\tilde\nu)
+
B(\tilde\nu)
\cos\left[4\pi d x_\theta(\tilde\nu)+\phi_0\right]
+
\varepsilon(\tilde\nu)
}
$$

其中：

- $d$：待求外延层厚度；
- $A(\tilde\nu)$：慢变背景；
- $B(\tilde\nu)$：慢变振幅；
- $\phi_0$：反射附加相位和初始级次；
- $\varepsilon$：测量误差。

问题 1 的核心输出是该模型及极值条件：

$$
2dx_m=m+\eta.
$$

---

## 四、问题 2：碳化硅厚度的多方案算法

问题 2 采用四种方法。前三种形成“**初值—独立估计—联合精修**”的递进关系，第四种用于独立验证。

### 4.1 方案一：FFT、自相关和相邻峰间距法

#### 解决的问题

快速确定厚度数量级，避免后续非线性拟合陷入错误局部极值。

#### 算法 A：FFT 或自相关

1. 对光谱去基线和包络；
2. 计算修正波数 $x_i$；
3. 将非等间隔的 $x_i$ 插值到等间隔网格；
4. 对信号加 Hann 或 Tukey 窗；
5. 进行 FFT 或自相关；
6. 识别基频对应的周期 $\Delta x$。

厚度初值为：

$$
\boxed{d_0=\frac{1}{2\Delta x}}
$$

FFT 只用于初值，因为多光束可能产生二次、三次谐波，最高频谱峰未必是基频。

#### 算法 B：相邻同类峰法

相邻峰—峰或谷—谷满足：

$$
2d(x_{m+1}-x_m)=1.
$$

因此：

$$
\boxed{d_m=\frac{1}{2(x_{m+1}-x_m)}}
$$

对全部相邻同类极值计算 $d_1,d_2,\ldots,d_{M-1}$，再取中位数或截尾均值：

$$
d_{\mathrm{adj}}=\operatorname{median}(d_m).
$$

#### 注意事项

- 峰和谷不能都按整数级次编号；
- 峰到相邻谷只对应半个周期；
- 不能只使用一对峰；
- 折射率变化明显时必须使用 $\Delta x$，不能只用 $\Delta\tilde\nu$。

### 4.2 方案二：修正波数—峰级次稳健回归

#### 解决的问题

利用全部有效峰，减小单个峰定位误差，并消除未知反射相位和绝对干涉级次的影响。

对检测到的峰位置计算：

$$
x_j
=
\tilde\nu_j
\sqrt{n_1^2(\tilde\nu_j)-\sin^2\theta_0}.
$$

将同类峰依次编号：

$$
m_j=0,1,\ldots,M-1.
$$

建立线性模型：

$$
\boxed{m_j=2dx_j+b+\varepsilon_j}
$$

其中截距 $b$ 自动吸收：

- 反射相位；
- 未知绝对级次；
- 起始峰的编号平移。

普通最小二乘结果为：

$$
\widehat d
=
\frac{
\sum_j(x_j-\bar x)(m_j-\bar m)
}{
2\sum_j(x_j-\bar x)^2
}.
$$

#### 稳健算法

建议比较：

- Huber 回归；
- RANSAC；
- Theil–Sen 回归。

若存在漏峰，正常相邻级次差为 $1$；若某区间残差突然增大，可检查是否漏掉一个峰并调整级次编号。

#### 两个角度分别计算

附件 1：

$$
m_j=2d_{10}x_{10,j}+b_{10};
$$

附件 2：

$$
m_j=2d_{15}x_{15,j}+b_{15}.
$$

输出：

$$
\boxed{d_{10},\qquad d_{15}}
$$

二者用于角度一致性检验，并为联合拟合提供初值。

### 4.3 方案三：双角度全光谱非线性联合拟合

#### 解决的问题

充分利用附件 1、2 的所有数据点，并施加“同一块晶圆片具有同一厚度”的物理约束。

对角度 $k\in\{10^\circ,15^\circ\}$，建立：

$$
R_k(\tilde\nu)
=
A_k(\tilde\nu)
+
B_k(\tilde\nu)
\cos\left[4\pi d x_k(\tilde\nu)+\phi_k\right]
+
\varepsilon_k.
$$

可选基线模型：

$$
A_k(\tilde\nu)=a_{0k}+a_{1k}\tilde\nu+a_{2k}\tilde\nu^2,
$$

振幅包络模型：

$$
B_k(\tilde\nu)=b_{0k}+b_{1k}\tilde\nu.
$$

考虑标定误差：

$$
R_{k,\mathrm{obs}}=g_kR_{k,\mathrm{model}}+c_k+\varepsilon_k.
$$

#### 参数共享关系

两个角度共享：

$$
d,\qquad n_1(\tilde\nu).
$$

分别设置：

$$
A_k,\quad B_k,\quad\phi_k,\quad g_k,\quad c_k.
$$

不能直接平均附件 1、2 的反射率，因为两个角度的条纹存在相位偏移。

#### 联合目标函数

$$
\boxed{
\min_{\Theta}
\left[
\sum_i
\rho\left(R_{10,i}-\widehat R_{10,i}\right)
+
\sum_j
\rho\left(R_{15,j}-\widehat R_{15,j}\right)
\right]
}
$$

其中 $\rho$ 可采用平方损失或 Huber 损失。

#### 求解算法

1. FFT 和相邻峰法得到 $d_0$；
2. 峰级次回归得到 $d_{10},d_{15}$；
3. 取二者加权值作为联合拟合初值；
4. 对相位设置多个初始值；
5. 采用有界非线性最小二乘；
6. 必要时先用差分进化搜索，再用局部算法精修；
7. 选取目标函数最小且物理参数合理的解。

推荐最终输出：

$$
\boxed{d_{\mathrm{SiC,joint}}}
$$

### 4.4 方案四：Hilbert 相位法

#### 解决的问题

避免厚度结果完全依赖峰值检测，并利用全光谱相位信息进行独立验证。

算法：

1. 将信号插值到等间距修正波数轴；
2. 去除基线；
3. 用带通滤波保留条纹基频；
4. 进行振幅归一化；
5. 构造解析信号：

$$
z(x)=y(x)+i\mathcal H[y(x)];
$$

6. 提取展开相位：

$$
\phi(x)=\operatorname{unwrap}\arg z(x);
$$

7. 回归：

$$
\phi(x)=4\pi dx+\phi_0.
$$

因此：

$$
\boxed{
d_{\mathrm{phase}}
=
\frac{1}{4\pi}
\frac{\mathrm d\phi}{\mathrm dx}
}
$$

Hilbert 法主要作为方案二、方案三的交叉验证，不建议单独作为最终结果。

---

## 五、问题 2 的折射率处理

### 5.1 主模型

采用文献给出的 $n_1(\tilde\nu)$ 经验关系、Sellmeier 公式或实验插值数据。

不建议同时无约束估计：

$$
d,\quad a_0,\quad a_1,\quad a_2,\quad N,\quad\gamma,\quad m^*,
$$

因为厚度与折射率高度耦合。

更合理的形式为：

$$
n_1(\tilde\nu)
=
n_{\mathrm{lit}}(\tilde\nu)
+
\delta n(\tilde\nu),
$$

其中只设置少量有界修正参数。

### 5.2 复杂频段

在碳化硅强反射区，可采用：

$$
\varepsilon(\omega)
=
\varepsilon_\infty
+
\varepsilon_{\mathrm{Lorentz}}(\omega)
+
\varepsilon_{\mathrm{Drude}}(\omega).
$$

其中：

- Lorentz 项描述晶格声子共振；
- Drude 项描述自由载流子影响。

该模型主要用于复杂频段解释和敏感性分析，不宜作为问题 2 的首选厚度模型。

---

## 六、问题 3：考虑吸收的多光束模型

### 6.1 显式吸收因子写法

设 $\alpha(\tilde\nu)$ 为强度吸收系数：

$$
I(L)=I_0e^{-\alpha L}.
$$

电场振幅为：

$$
E(L)=E_0e^{-\alpha L/2}.
$$

光在外延层内一次往返的几何路程为：

$$
L_{\mathrm{rt}}
=
\frac{2d}{\cos\theta_1}.
$$

因此一次往返的振幅衰减因子为：

$$
\boxed{
a(\tilde\nu)
=
\exp\left[-\frac{\alpha(\tilde\nu)d}{\cos\theta_1}\right]
}
$$

一次往返相位为：

$$
\Phi
=
4\pi d\tilde\nu n_1(\tilde\nu)\cos\theta_1.
$$

相邻两束内部反射光的复振幅比为：

$$
\boxed{
\eta^{(u)}
=
r_{10}^{(u)}r_{12}^{(u)}
a(\tilde\nu)e^{i\Phi},
\qquad u=s,p
}
$$

### 6.2 几何级数求和

若第一束内部返回光为 $E_1$，则：

$$
E_{\mathrm{int}}
=
E_1\left(1+\eta+\eta^2+\cdots\right).
$$

当 $|\eta|<1$ 时：

$$
E_{\mathrm{int}}=\frac{E_1}{1-\eta}.
$$

合并表面直接反射光，得到含吸收的 Airy 复振幅模型：

$$
\boxed{
r_{\mathrm{eff}}^{(u)}
=
\frac{
r_{01}^{(u)}
+
r_{12}^{(u)}a(\tilde\nu)e^{i\Phi}
}{
1+r_{01}^{(u)}r_{12}^{(u)}a(\tilde\nu)e^{i\Phi}
},
\qquad u=s,p
}
$$

> 注意：分母的正负号会随 Fresnel 系数和传播相位定义而变化，推导和程序中必须使用同一套符号约定。

### 6.3 偏振处理

$s$ 偏振和 $p$ 偏振分别表示电场垂直和平行于入射面。

分别计算：

$$
R_s=\left|r_{\mathrm{eff}}^{(s)}\right|^2,
\qquad
R_p=\left|r_{\mathrm{eff}}^{(p)}\right|^2.
$$

题目未提供偏振信息，主模型假设非偏振光：

$$
\boxed{
R_{\mathrm{multi}}
=
\frac{R_s+R_p}{2}
}
$$

题目数据不能唯一分离 $s,p$ 偏振比例，因此二者是根据 Fresnel 公式分别计算，而不是从附件中独立反演。

### 6.4 复折射率写法

也可采用：

$$
\widetilde n=n+i\kappa
$$

和：

$$
\beta
=
2\pi d\tilde\nu\widetilde n\cos\theta_1.
$$

Airy 模型写为：

$$
r_{\mathrm{eff}}^{(u)}
=
\frac{
r_{01}^{(u)}
+
r_{12}^{(u)}e^{2i\beta}
}{
1+r_{01}^{(u)}r_{12}^{(u)}e^{2i\beta}
}.
$$

由于：

$$
e^{2i\beta}
=
e^{2i\operatorname{Re}\beta}
e^{-2\operatorname{Im}\beta},
$$

吸收已经包含在复传播因子中。

两种方式只能选择一种：

$$
\boxed{
\text{复折射率法}
\quad\text{或}\quad
\text{实折射率加显式 }a\text{ 法}
}
$$

不能在使用 $\widetilde n=n+i\kappa$ 后再次乘 $a$，否则会重复计算吸收。

二者关系为：

$$
\alpha(\tilde\nu)=4\pi\tilde\nu\kappa(\tilde\nu).
$$

---

## 七、多光束干涉可观测的必要条件

### 7.1 界面反射和吸收条件

相邻高阶光束的振幅比为：

$$
|\eta|
=
|r_{10}r_{12}|
\exp\left[-\frac{\alpha d}{\cos\theta_1}\right].
$$

多光束效应可观测需要：

$$
\boxed{|\eta|>\tau_{\mathrm{noise}}}
$$

其中 $\tau_{\mathrm{noise}}$ 为由测量噪声决定的检测阈值。

这意味着：

- 两个界面的反射率不能过低；
- 外延层吸收必须较弱；
- 外延层不能厚到高阶反射光被完全衰减。

### 7.2 相干性条件

相邻光束的光程差约为：

$$
\operatorname{OPD}
=
2d\operatorname{Re}
\left(\widetilde n_1\cos\theta_1\right).
$$

要求光源有效相干长度满足：

$$
L_c\gtrsim\operatorname{OPD}.
$$

### 7.3 仪器分辨率条件

$$
\boxed{
\delta\tilde\nu_{\mathrm{inst}}
\ll
\Delta\tilde\nu_{\mathrm{fringe}}
}
$$

否则尖锐 Airy 条纹会被仪器响应展宽或平均掉。

### 7.4 相位展宽条件

考虑角度分布、厚度不均匀和仪器波数分辨率：

$$
\sigma_\Phi^2
\approx
\left(\frac{\partial\Phi}{\partial\theta}\sigma_\theta\right)^2
+
\left(\frac{\partial\Phi}{\partial d}\sigma_d\right)^2
+
\left(\frac{\partial\Phi}{\partial\tilde\nu}\sigma_{\tilde\nu}\right)^2.
$$

要观察清晰条纹，需要相位展宽不能过大，通常要求 $\sigma_\Phi$ 不超过约一个弧度量级。

### 7.5 几何重合条件

需要：

- 外延层上下界面近似平行；
- 界面粗糙度较小；
- 厚度横向变化较小；
- 高阶返回光束仍处于探测区域内。

---

## 八、多光束对厚度精度的影响

多光束并不必然降低精度。

在弱吸收且 Fresnel 系数变化缓慢时，多光束通常不改变基本条纹周期，只会造成：

- 峰谷更尖锐；
- 反射谷更深；
- 波形偏离正弦；
- 二次、三次谐波增强。

仪器分辨率足够时，尖锐峰谷反而可能提高峰位定位精度。

真正造成系统误差的因素包括：

1. 用双光束正弦模型拟合 Airy 非正弦条纹；
2. 忽略吸收系数随波数变化；
3. 将二次谐波误认为基频；
4. 多个光学厚度成分叠加；
5. 仪器对尖锐条纹产生不对称展宽；
6. 复 Fresnel 系数相位随波数快速变化；
7. 厚度、折射率和吸收系数之间发生参数耦合。

---

## 九、附件 3、4 多光束干涉的判定算法

采用四项证据联合判断，不能只凭条纹对比度。

### 9.1 证据一：修正波数域谐波分析

在修正波数域建立：

$$
y(x)
=
a_0(x)
+
\sum_{k=1}^{K}
\left[
a_k(x)\cos(4\pi kdx)
+
b_k(x)\sin(4\pi kdx)
\right].
$$

定义第 $k$ 次谐波幅值：

$$
H_k=\sqrt{a_k^2+b_k^2}.
$$

双光束模型主要产生 $k=1$ 基频，多光束会产生明显的 $k=2,3,\ldots$ 高次谐波。

已有快速分析显示：

$$
\frac{H_2}{H_1}\approx2\%
\quad\text{（碳化硅）},
$$

$$
\frac{H_2}{H_1}\approx22\%\sim23\%
\quad\text{（硅）}.
$$

因此附件 3、4 存在显著非正弦结构，但最终结果应在统一预处理和频段下重新计算。

### 9.2 证据二：三级模型比较

建立：

$$
M_1:\text{双光束余弦模型},
$$

$$
M_2:\text{无吸收 Airy 模型},
$$

$$
M_3:\text{含吸收 Airy/TMM 模型}.
$$

比较：

$$
\mathrm{RMSE},
\qquad
\mathrm{BIC}
=
n\ln\left(\frac{\mathrm{RSS}}{n}\right)+k\ln n,
$$

以及按连续波数区间进行的分块交叉验证误差。

只有当复杂模型在测试波段也优于双光束模型，才能说明多光束或吸收模型确有必要。

### 9.3 证据三：残差结构

双光束模型拟合后，检查残差是否存在：

- 二次、三次谐波；
- 周期性正负交替；
- 显著自相关；
- 残差功率谱中的确定性峰。

可计算：

- 残差自相关函数；
- Ljung–Box 检验；
- Durbin–Watson 指标；
- 残差频谱。

### 9.4 证据四：双角度厚度一致性

分别计算：

$$
d_{10}^{(2)},\quad d_{15}^{(2)},
$$

$$
d_{10}^{(\mathrm{Airy})},\quad d_{15}^{(\mathrm{Airy})},
$$

$$
d_{10}^{(\mathrm{TMM})},\quad d_{15}^{(\mathrm{TMM})}.
$$

若采用多光束模型后两个角度所得厚度更加接近，说明多光束模型获得了物理上的交叉验证。

---

## 十、附件 3、4 硅厚度的联合算法

### 10.1 折射率与吸收模型

建议使用：

- 外延层：本征或轻掺杂硅的中红外折射率模型；
- 衬底：本征折射率加 Drude 自由载流子修正；
- 必要时引入复折射率 $\widetilde n=n+i\kappa$。

Drude 模型为：

$$
\varepsilon(\omega)
=
\varepsilon_{\mathrm{intrinsic}}(\omega)
-
\frac{\omega_p^2}{\omega^2+i\gamma\omega}.
$$

不应将所有 Drude 参数无约束自由拟合，应固定文献参数，只允许少数参数在合理区间内调整。

### 10.2 双角度含吸收 TMM 模型

对角度 $k=10^\circ,15^\circ$：

$$
R_{k,\mathrm{obs}}
=
g_k
\left[
R_{\mathrm{TMM},k}*h_{\mathrm{inst}}
\right]
+c_k+\varepsilon_k.
$$

其中 $h_{\mathrm{inst}}$ 为仪器线形函数；若仪器分辨率影响不明显，可省略卷积。

共享参数：

$$
d,\quad n_1(\tilde\nu),\quad n_2(\tilde\nu),\quad \alpha(\tilde\nu).
$$

角度特有参数：

$$
g_k,\quad c_k,\quad\delta\theta_k.
$$

目标函数为：

$$
\boxed{
\min_\Theta
\left[
\sum_i
\rho\left(R_{10,i}-\widehat R_{10,i}\right)
+
\sum_j
\rho\left(R_{15,j}-\widehat R_{15,j}\right)
\right]
}
$$

### 10.3 数值求解

1. FFT、相邻峰和自相关给出 $d_0$；
2. 使用文献值设置 $n,\kappa,\alpha$ 的初值和范围；
3. 采用差分进化或多起点方法进行粗搜索；
4. 采用 Trust Region Reflective 或 Levenberg–Marquardt 精修；
5. 联合拟合两个角度；
6. 进行不同波段重复拟合；
7. 通过分块 Bootstrap 得到置信区间。

最终输出：

$$
\boxed{d_{\mathrm{Si}}}
$$

---

## 十一、碳化硅多光束影响的三种处理方案

### 11.1 方案一：Airy/TMM 模型修正——主方案

分别计算：

$$
d_{\mathrm{2beam}},
\qquad
d_{\mathrm{Airy}},
\qquad
d_{\mathrm{TMM}}.
$$

定义修正量：

$$
\boxed{
\Delta d_{\mathrm{multi}}
=
d_{\mathrm{TMM}}-d_{\mathrm{2beam}}
}
$$

若 $|\Delta d_{\mathrm{multi}}|$ 小于总不确定度，则双光束近似足够；若明显超过不确定度，则采用 $d_{\mathrm{TMM}}$ 作为修正后结果。

### 11.2 方案二：基频提取法——独立复核

将多光束条纹分解为：

$$
\text{基频}
+
\text{二次谐波}
+
\text{三次谐波}
+
\cdots.
$$

可采用：

- Fourier 谐波分解；
- 窄带滤波；
- VMD。

只保留 $k=1$ 基频，重构近似双光束信号，再使用：

- 相邻峰法；
- 峰级次回归；
- Hilbert 相位法。

得到：

$$
d_{\mathrm{fundamental}}.
$$

不能用普通低通或强平滑直接声称“消除多光束”，因为可能同时改变基频峰位和相位。

### 11.3 方案三：相位提取法

对提取后的基频信号构造解析信号：

$$
z(x)=y(x)+i\mathcal H[y(x)].
$$

拟合展开相位：

$$
\phi(x)=4\pi dx+\phi_0.
$$

得到：

$$
d_{\mathrm{phase}}
=
\frac{1}{4\pi}
\frac{\mathrm d\phi}{\mathrm dx}.
$$

最终比较：

$$
d_{\mathrm{2beam}},
\quad
d_{\mathrm{TMM}},
\quad
d_{\mathrm{fundamental}},
\quad
d_{\mathrm{phase}}.
$$

---

## 十二、可靠性与不确定度算法

### 12.1 双角度一致性

$$
E_\theta
=
\frac{|d_{10}-d_{15}|}{(d_{10}+d_{15})/2}
\times100\%.
$$

### 12.2 峰值与谷值一致性

分别使用峰和谷计算：

$$
d_{\mathrm{peak}},
\qquad
d_{\mathrm{valley}}.
$$

二者差异过大时，应重新检查基线和峰位提取。

### 12.3 分频段稳定性

在多个连续波数区间重新估计：

$$
d_1,d_2,\ldots,d_K.
$$

用于判断：

- 折射率模型是否合理；
- 吸收模型是否充分；
- 强异常区是否干扰结果；
- 厚度结果是否随频段漂移。

### 12.4 参数敏感性

分别扰动：

$$
n(\tilde\nu)\rightarrow n(\tilde\nu)\pm\Delta n,
$$

$$
\alpha(\tilde\nu)
\rightarrow
(1+\delta_\alpha)\alpha(\tilde\nu),
$$

$$
\theta_0\rightarrow\theta_0\pm\Delta\theta.
$$

偏振敏感性可比较：

$$
R_s,
\qquad
\frac{R_s+R_p}{2},
\qquad
R_p.
$$

### 12.5 分块 Bootstrap

光谱相邻采样点高度相关，不能逐点独立重采样。

应采用：

- 按完整条纹重采样；
- 连续波数块 Bootstrap；
- 残差块 Bootstrap；
- 留一条纹检验。

输出：

$$
\widehat d,
\qquad
95\%\text{置信区间}.
$$

---

## 十三、最终推荐的模型与算法组合

### 问题 1

$$
\boxed{
\text{斯涅尔定律}
+
\text{双光束光程差}
+
\text{修正波数模型}
}
$$

### 问题 2

主路线：

$$
\boxed{
\text{FFT/相邻峰初值}
\rightarrow
\text{峰级次稳健回归}
\rightarrow
\text{双角度全谱联合拟合}
}
$$

并行验证：

$$
\boxed{\text{Hilbert 相位法}}
$$

最终结果：

$$
d_{\mathrm{SiC,joint}}.
$$

### 问题 3 多光束判定

$$
\boxed{
\text{吸收衰减条件}
+
\text{谐波分析}
+
\text{模型比较}
+
\text{残差结构}
+
\text{双角度一致性}
}
$$

### 问题 3 硅厚度

$$
\boxed{
\text{含吸收 Airy/TMM 双角度联合拟合}
}
$$

最终结果：

$$
d_{\mathrm{Si}}.
$$

### 碳化硅多光束修正

$$
\boxed{
\text{TMM 模型修正为主}
+
\text{基频提取复核}
+
\text{Hilbert 相位复核}
}
$$

---

## 十四、完整算法流程

```text
输入附件1—4波数与反射率数据
        ↓
异常首点删除、标定异常检查
        ↓
轻度平滑、基线校正、包络归一化
        ↓
划分透明区、强吸收区和验证区
        ↓
建立材料折射率或复介电函数模型
        ↓
计算10°、15°对应的修正波数
        ↓
FFT、自相关和相邻峰法估计厚度初值
        ↓
峰级次稳健回归得到 d10、d15
        ↓
问题2：双角度双光束全谱联合拟合
        ↓
Hilbert相位法交叉验证
        ↓
计算多光束振幅比及吸收衰减条件
        ↓
谐波、残差、BIC和分块交叉验证
        ↓
判定附件3、4是否存在明显多光束
        ↓
含吸收Airy/TMM双角度联合拟合
        ↓
得到硅外延层厚度
        ↓
对附件1、2执行TMM修正
        ↓
基频提取与Hilbert相位法复核
        ↓
分频段、折射率、吸收、偏振敏感性分析
        ↓
分块Bootstrap计算置信区间
        ↓
输出SiC厚度、Si厚度及多光束修正量
```
